Repository: liZHe211/las-phase-prediction

# 基于真实数据驱动的 LAS 微晶玻璃晶相智能预测与目标晶相设计系统

这是一个面向安徽省 AI 大模型创新应用竞赛的可运行科研原型，采用 Streamlit 构建。系统使用 `data/data_merged.csv` 中的真实成分、热处理工艺和晶相标签，完成晶相预测、目标晶相候选设计、模型评估和样品记录。

## 当前功能

- 真实 LAS 数据自动加载与结构检查
- 29 个成分字段和 4 个热处理字段输入
- 13 类晶相组合多标签预测
- 成分基线模型与成分+热处理工艺模型对比
- 按独立成分组合分组留出的测试评估
- 目标晶相与热处理约束驱动的候选方案生成
- 晶相概率、分晶相 F1、特征重要性展示
- 样品预测结果保存到 SQLite
- 预测结果、候选方案和样品记录 CSV 导出
- 数据筛选、成分和检查、工艺完整性检查

## 项目定位

当前系统的科学任务是：

```text
真实成分 + 热处理工艺 -> 晶相组合预测
```

系统暂不宣称透光率、强度、热膨胀系数、晶粒尺寸预测，也没有把晶相标签伪装成这些性能指标。

## 启动

```powershell
python -m venv .venv
.\.venv\Scripts\Activate.ps1
pip install -r requirements.txt
streamlit run app.py
```

浏览器打开终端显示的本地地址即可。

## 发布为公网网页

项目已准备好用于 Streamlit Community Cloud。详细步骤见 [DEPLOY.md](DEPLOY.md)。
部署后会获得一个 `https://*.streamlit.app` 网址，其他人无需安装 Python 即可打开。

公开部署前，请确认 `data/data_merged.csv` 中的数据允许对外发布。`.gitignore` 已排除本地样品记录数据库和上传图片。

## 当前真实数据

`data/data_merged.csv` 共 751 条记录，包含：

- 29 个成分字段
- `T_nucleation`、`t1`、`T_crystal`、`t2` 四个热处理字段
- 13 个晶相标签字段
- 550 种独立成分组合

详细审计结果见 `data/data_audit_report.md`。原始数据文件保留不变。

## 模型评估

当前采用 ExtraTrees 多标签分类器，并按独立成分组合分组留出测试集：

- 训练集：603 条
- 测试集：148 条
- 只使用成分：微平均 F1 = 0.7720
- 成分 + 热处理工艺：微平均 F1 = 0.8778

这些指标只描述当前数据集和当前划分下的基线，不代表所有 LAS 微晶玻璃的通用精度。

## 竞赛真实性说明

当前系统使用真实晶相数据，但部分工艺字段为 0，具体含义仍需向数据提供者确认。模型预测、目标晶相候选和特征重要性只能用于科研筛选，不能替代 XRD 鉴定、制样、热处理和实验验证。

File: data/data_merged.csv (part 1 of 4)
sample_id,Al2O3,SiO2,Li2O,ZrO2,P2O5,Na2O,TiO2,K2O,MgO,ZnO,BaO,CaO,SnO2,Fe2O3,As2O3,Sb2O3,B2O3,SrO,Ta2O5,Nd2O3,V2O5,CeO2,CoO,Cl,MnO2,MoO3,F,La2O3,Cr2O3,T_nucleation,t1,T_crystal,t2,¦Â?quartz s.s,¦Â?spodumene,Li2Si2O5(LD),Petalite,Li2SiO3(LM),Keatite,LiAlSi3O8,LiAlSi2O6,KMK,Cristobalite,Li4SiO4,Mullite,Tridymite
1,7.5948426846608434,73.9100180532448,11.503871105599314,4.234562150330572,2.1046738608556748,0.05406082350282,0,0.1478953409670565,0,0,0,0,0.3943614090082288,0.0557145718306894,0,0,0,0,0,0,0,0,0,0,0,0,0,0,0,570,4,725,1.5,0,0,1,1,0,0,0,0,0,0,0,0,0
2,7.5948426846608434,73.9100180532448,11.503871105599314,4.234562150330572,2.1046738608556748,0.05406082350282,0,0.1478953409670565,0,0,0,0,0.3943614090082288,0.0557145718306894,0,0,0,0,0,0,0,0,0,0,0,0,0,0,0,570,4,730,1,0,0,1,1,0,0,0,0,0,0,0,0,0
3,7.5948426846608434,73.9100180532448,11.503871105599314,4.234562150330572,2.1046738608556748,0.05406082350282,0,0.1478953409670565,0,0,0,0,0.3943614090082288,0.0557145718306894,0,0,0,0,0,0,0,0,0,0,0,0,0,0,0,580,4,730,1,0,0,1,1,0,0,0,0,0,0,0,0,0
4,7.5948426846608434,73.9100180532448,11.503871105599314,4.234562150330572,2.1046738608556748,0.05406082350282,0,0.1478953409670565,0,0,0,0,0.3943614090082288,0.0557145718306894,0,0,0,0,0,0,0,0,0,0,0,0,0,0,0,580,3,730,1,0,0,1,1,0,0,0,0,0,0,0,0,0
5,7.5948426846608434,73.9100180532448,11.503871105599314,4.234562150330572,2.1046738608556748,0.05406082350282,0,0.1478953409670565,0,0,0,0,0.3943614090082288,0.0557145718306894,0,0,0,0,0,0,0,0,0,0,0,0,0,0,0,585,2.75,740,1,0,0,1,1,0,0,0,0,0,0,0,0,0
6,7.5948426846608434,73.9100180532448,11.503871105599314,4.234562150330572,2.1046738608556748,0.05406082350282,0,0.1478953409670565,0,0,0,0,0.3943614090082288,0.0557145718306894,0,0,0,0,0,0,0,0,0,0,0,0,0,0,0,585,2.75,740,2,0,0,1,1,0,0,0,0,0,0,0,0,0
7,7.5948426846608434,73.9100180532448,11.503871105599314,4.234562150330572,2.1046738608556748,0.05406082350282,0,0.1478953409670565,0,0,0,0,0.3943614090082288,0.0557145718306894,0,0,0,0,0,0,0,0,0,0,0,0,0,0,0,580,2,740,1,0,0,1,1,0,0,0,0,0,0,0,0,0
8,7.5948426846608434,73.9100180532448,11.503871105599314,4.234562150330572,2.1046738608556748,0.05406082350282,0,0.1478953409670565,0,0,0,0,0.3943614090082288,0.0557145718306894,0,0,0,0,0,0,0,0,0,0,0,0,0,0,0,580,2,750,1,0,0,1,1,0,0,0,0,0,0,0,0,0
9,7.5948426846608434,73.9100180532448,11.503871105599314,4.234562150330572,2.1046738608556748,0.05406082350282,0,0.1478953409670565,0,0,0,0,0.3943614090082288,0.0557145718306894,0,0,0,0,0,0,0,0,0,0,0,0,0,0,0,580,3,755,0.5,0,0,1,1,0,0,0,0,0,0,0,0,0
10,7.5948426846608434,73.9100180532448,11.503871105599314,4.234562150330572,2.1046738608556748,0.05406082350282,0,0.1478953409670565,0,0,0,0,0.3943614090082288,0.0557145718306894,0,0,0,0,0,0,0,0,0,0,0,0,0,0,0,600,2,755,0.25,0,0,1,1,0,0,0,0,0,0,0,0,0
11,7.5948426846608434,73.9100180532448,11.503871105599314,4.234562150330572,2.1046738608556748,0.05406082350282,0,0.1478953409670565,0,0,0,0,0.3943614090082288,0.0557145718306894,0,0,0,0,0,0,0,0,0,0,0,0,0,0,0,570,4,755,1.5,0,0,1,1,0,0,0,0,0,0,0,0,0
12,7.5948426846608434,73.9100180532448,11.503871105599314,4.234562150330572,2.1046738608556748,0.05406082350282,0,0.1478953409670565,0,0,0,0,0.3943614090082288,0.0557145718306894,0,0,0,0,0,0,0,0,0,0,0,0,0,0,0,570,4,755,0.5,0,0,1,1,0,0,0,0,0,0,0,0,0
13,7.5948426846608434,73.9100180532448,11.503871105599314,4.234562150330572,2.1046738608556748,0.05406082350282,0,0.1478953409670565,0,0,0,0,0.3943614090082288,0.0557145718306894,0,0,0,0,0,0,0,0,0,0,0,0,0,0,0,600,2,755,0.75,0,0,1,1,0,0,0,0,0,0,0,0,0
14,7.5948426846608434,73.9100180532448,11.503871105599314,4.234562150330572,2.1046738608556748,0.05406082350282,0,0.1478953409670565,0,0,0,0,0.3943614090082288,0.0557145718306894,0,0,0,0,0,0,0,0,0,0,0,0,0,0,0,600,1.5,755,0.5,0,0,1,1,0,0,0,0,0,0,0,0,0
15,26.317218178127096,60.635828427249805,1.083205243467417,0.5360343377512256,0,0.3595023346190657,5.559235521011575,0,1.5782169890664433,1.0619326585655875,0,0,0,0,2.8688263101418183,0,0,0,0,0,0,0,0,0,0,0,0,0,0,780,1,850,1,1,0,0,0,0,0,0,0,0,0,0,0,0
16,26.823378743116606,56.74916850727606,1.4634383889359692,1.0345661404744126,0,0.3469264155526921,3.911808036289019,0,1.240970005810094,1.707974493799768,2.145620655723391,0,0,0,0,4.0793799879768,0,0,0,0,0,0,0,0.496768625045199,0,0,0,0,0,780,1,850,1,1,0,0,0,0,0,0,0,0,0,0,0,0
17,30.932920256697628,54.02192373859982,1.7227755718836266,3.890521878986191,2.7279201770767725,0.4254224435254796,2.0832246554476312,0.3879457326243967,0.2766824572202659,0,0,0,0,0,3.5306630879382106,0,0,0,0,0,0,0,0,0,0,0,0,0,0,780,1,850,1,1,0,0,0,0,0,0,0,0,0,0,0,0
18,30.932920256697628,54.02192373859982,1.7227755718836266,3.890521878986191,2.7279201770767725,0.4254224435254796,2.0832246554476312,0.3879457326243967,0.2766824572202659,0,0,0,0,0,3.5306630879382106,0,0,0,0,0,0,0,0,0,0,0,0,0,0,770,2,850,1,1,0,0,0,0,0,0,0,0,0,0,0,0
19,30.932920256697628,54.02192373859982,1.7227755718836266,3.890521878986191,2.7279201770767725,0.4254224435254796,2.0832246554476312,0.3879457326243967,0.2766824572202659,0,0,0,0,0,3.5306630879382106,0,0,0,0,0,0,0,0,0,0,0,0,0,0,780,2,840,1,1,0,0,0,0,0,0,0,0,0,0,0,0
20,30.932920256697628,54.02192373859982,1.7227755718836266,3.890521878986191,2.7279201770767725,0.4254224435254796,2.0832246554476312,0.3879457326243967,0.2766824572202659,0,0,0,0,0,3.5306630879382106,0,0,0,0,0,0,0,0,0,0,0,0,0,0,800,2,830,1,1,0,0,0,0,0,0,0,0,0,0,0,0
21,30.932920256697628,54.02192373859982,1.7227755718836266,3.890521878986191,2.7279201770767725,0.4254224435254796,2.0832246554476312,0.3879457326243967,0.2766824572202659,0,0,0,0,0,3.5306630879382106,0,0,0,0,0,0,0,0,0,0,0,0,0,0,720,2,890,1,1,0,0,0,0,0,0,0,0,0,0,0,0
22,30.00295618072299,50.10482237150784,1.9043770459347087,3.676024289499592,2.8871579712463964,0.67238194939778,2.3827630255018057,0.7664373140521645,0.5466222245124336,0.8827318364391313,2.495070772051346,0,3.6786550191338128,0,0,0,0,0,0,0,0,0,0,0,0,0,0,0,0,780,1,850,1,1,0,0,0,0,0,0,0,0,0,0,0,0
23,28.076854284540858,50.02682902906189,1.4105303021163724,3.231547371463249,0,0.6501908978519466,2.9325204023882288,0.4940947287645481,0.1585745104816794,1.493797327797234,5.026509073876603,0,0,0,0,6.498552071657373,0,0,0,0,0,0,0,0,0,0,0,0,0,780,1,850,1,1,0,0,0,0,0,0,0,0,0,0,0,0
24,28.372215757956155,52.601630298156806,1.2167781820432644,4.181487271066795,2.8900517931596537,0.4206599270584645,2.05990338531472,0.3836027602023946,1.149057227667831,0.8836166057372639,2.0813096681469627,0,0,0,3.759687123489682,0,0,0,0,0,0,0,0,0,0,0,0,0,0,780,1,850,1,1,0,0,0,0,0,0,0,0,0,0,0,0
25,21.25725726152256,67.84075364276445,2.500921828768271,2.062674616739132,0,0,1.7016434042181483,0,0.9201547911432,2.9718876846567976,0,0,0,0,0.3010723954019196,0.4436343747855216,0,0,0,0,0,0,0,0,0,0,0,0,0,700,2,850,2,0,1,0,0,0,0,0,0,0,0,0,0,0
26,17.075626577077674,72.33123027344519,2.5964755617046875,2.3361644301807343,0,0,1.766658782759491,0,3.1206842915440443,0,0,0,0,0,0.3125755903174245,0.4605844929707621,0,0,0,0,0,0,0,0,0,0,0,0,0,700,2,850,2,0,1,0,0,0,0,0,0,0,0,0,0,0
27,15.205228157587838,74.53700494014758,2.2279924350172844,2.345836348310944,0,0,1.773972899390204,0,3.133604188186641,0,0,0,0,0,0.3138696796717505,0.4624913516877715,0,0,0,0,0,0,0,0,0,0,0,0,0,700,2,850,2,0,1,0,0,0,0,0,0,0,0,0,0,0
28,29.949101267942137,51.01740052503588,1.7553533658024931,3.4548706009019776,1.705605536295221,0.413764153631338,1.8128584387192463,0.7546289113663512,0,0.4345658493834395,6.755731214319686,0,0,0,0,1.946120136602253,0,0,0,0,0,0,0,0,0,0,0,0,0,780,2,900,3,1,1,0,0,0,0,0,0,0,0,0,0,0
29,29.949101267942137,51.01740052503588,1.7553533658024931,3.4548706009019776,1.705605536295221,0.413764153631338,1.8128584387192463,0.7546289113663512,0,0.4345658493834395,6.755731214319686,0,0,0,0,1.946120136602253,0,0,0,0,0,0,0,0,0,0,0,0,0,780,2,1160,1,0,1,0,0,0,0,0,0,0,0,0,0,0
30,28.17326135899203,55.41963793150614,1.6019776034919844,2.032701887573704,0,0.5964318839898332,2.5253568782744744,0.9064840831210434,0.332487473981886,0,4.426471479775467,0,0.6215478442546519,0,1.3598635957284448,2.0037779793103323,0,0,0,0,0,0,0,0,0,0,0,0,0,780,2,900,3,1,1,0,0,0,0,0,0,0,0,0,0,0
31,28.17326135899203,55.41963793150614,1.6019776034919844,2.032701887573704,0,0.5964318839898332,2.5253568782744744,0.9064840831210434,0.332487473981886,0,4.426471479775467,0,0.6215478442546519,0,1.3598635957284448,2.0037779793103323,0,0,0,0,0,0,0,0,0,0,0,0,0,780,2,1160,1,0,1,0,0,0,0,0,0,0,0,0,0,0
32,25.54201160151909,52.91490936016551,1.3788604268375972,3.249248074104584,2.4328751547229595,0.3268761493799743,2.316743938050694,0.3726008382332233,0,0,6.469173279694283,0,0,0,0,4.996701177292075,0,0,0,0,0,0,0,0,0,0,0,0,0,780,2,1160,1,1,1,0,0,0,0,0,0,0,0,0,0,0
33,25.54201160151909,52.91490936016551,1.3788604268375972,3.249248074104584,2.4328751547229595,0.3268761493799743,2.316743938050694,0.3726008382332233,0,0,6.469173279694283,0,0,0,0,4.996701177292075,0,0,0,0,0,0,0,0,0,0,0,0,0,780,2,1160,1,0,1,0,0,0,0,0,0,0,0,0,0,0
34,26.59331463475169,55.83514352296215,1.968842042377107,3.3829863406641443,3.3123999270799254,0.4254128660005755,1.4253321487481692,0.6465616646862572,0.3320114739299748,0.2234000962017866,1.0524129516597007,0,0,0,0,4.80218233093854,0,0,0,0,0,0,0,0,0,0,0,0,0,780,2,1160,1,1,1,0,0,0,0,0,0,0,0,0,0,0
35,26.59331463475169,55.83514352296215,1.968842042377107,3.3829863406641443,3.3123999270799254,0.4254128660005755,1.4253321487481692,0.6465616646862572,0.3320114739299748,0.2234000962017866,1.0524129516597007,0,0,0,0,4.80218233093854,0,0,0,0,0,0,0,0,0,0,0,0,0,780,2,1160,1,0,1,0,0,0,0,0,0,0,0,0,0,0
36,23.89199778243798,57.05883017814103,2.0593222651883285,3.9064543901470112,1.1738963948627763,0.5125975662504924,1.4312014064040788,0.2596896350478455,0.1666893182926536,0.4486400340518723,5.0723836613867705,0,0,0,0,4.018297367789167,0,0,0,0,0,0,0,0,0,0,0,0,0,780,2,1160,1,1,1,0,0,0,0,0,0,0,0,0,0,0
37,23.89199778243798,57.05883017814103,2.0593222651883285,3.9064543901470112,1.1738963948627763,0.5125975662504924,1.4312014064040788,0.2596896350478455,0.1666893182926536,0.4486400340518723,5.0723836613867705,0,0,0,0,4.018297367789167,0,0,0,0,0,0,0,0,0,0,0,0,0,780,2,1160,1,0,1,0,0,0,0,0,0,0,0,0,0,0
38,31.10941634052152,54.5790007615423,1.7326053305750673,3.912720296399547,2.743485058253292,0.4278498055278362,2.0951110531870194,0.3901592611880172,0.2782611432853675,0,0,0,0,0,2.7313909495200748,0,0,0,0,0,0,0,0,0,0,0,0,0,0,780,2,1160,1,1,1,0,0,0,0,0,0,0,0,0,0,0
39,31.10941634052152,54.5790007615423,1.7326053305750673,3.912720296399547,2.743485058253292,0.4278498055278362,2.0951110531870194,0.3901592611880172,0.2782611432853675,0,0,0,0,0,2.7313909495200748,0,0,0,0,0,0,0,0,0,0,0,0,0,0,780,2,1160,1,0,1,0,0,0,0,0,0,0,0,0,0,0
40,30.712199579221465,53.88211549438755,1.71048277223167,3.862761207903746,2.708455206275805,0.4223868578397673,2.068359885051895,0.3851775605857317,0.274708200056809,0,0,0,0,0,0,3.9733532364455946,0,0,0,0,0,0,0,0,0,0,0,0,0,780,2,1160,1,1,1,0,0,0,0,0,0,0,0,0,0,0
41,30.712199579221465,53.88211549438755,1.71048277223167,3.862761207903746,2.708455206275805,0.4223868578397673,2.068359885051895,0.3851775605857317,0.274708200056809,0,0,0,0,0,0,3.9733532364455946,0,0,0,0,0,0,0,0,0,0,0,0,0,780,2,1160,1,0,1,0,0,0,0,0,0,0,0,0,0,0
42,29.949101267942137,51.01740052503588,1.7553533658024931,3.4548706009019776,1.705605536295221,0.413764153631338,1.8128584387192463,0.7546289113663512,0,0.4345658493834395,6.755731214319686,0,0,0,0,1.946120136602253,0,0,0,0,0,0,0,0,0,0,0,0,0,780,2,900,3,1,0,0,0,0,0,0,0,0,0,0,0,0
43,30.060190871330366,51.93126059102705,1.801906837154981,2.97230201438068,1.711932104857952,0.2491793524472684,0.5351714230387042,0.7574280413208355,0.1620590464206097,0.5452222197653609,6.164354648392977,0,0,0,1.0605064663475874,1.9533388411699395,0,0,0,0,0,0,0,0.0951475423456817,0,0,0,0,0,780,2,900,3,1,0,0,0,0,0,0,0,0,0,0,0,0
44,29.2224475498993,55.51189575913115,1.6719832261218517,2.6907209079927457,1.9371902170938688,0,1.5260866260039607,0,0.2750744598106729,0.2221067605536538,2.0926403831689653,0,0.8227531002345131,0,0,3.978650782634948,0,0,0,0,0,0,0,0.0484502273543978,0,0,0,0,0,780,2,900,3,1,0,0,0,0,0,0,0,0,0,0,0,0
45,28.17326135899203,55.41963793150614,1.6019776034919844,2.032701887573704,0,0.5964318839898332,2.5253568782744744,0.9064840831210434,0.332487473981886,0,4.426471479775467,0,0.6215478442546519,0,1.3598635957284448,2.0037779793103323,0,0,0,0,0,0,0,0,0,0,0,0,0,780,2,900,3,1,0,0,0,0,0,0,0,0,0,0,0,0
46,26.577819667756668,56.04988931853556,1.7217330103780597,2.7048121570572383,2.531535814217029,0.6802639891836051,1.314924608327554,0.5169479491859923,0.2212120151983795,0.4465398580176666,2.1035994970458645,0,1.0338273012449692,0,0,3.999486893489927,0,0,0,0,0,0,0,0.0974079203614794,0,0,0,0,0,780,2,900,3,1,0,0,0,0,0,0,0,0,0,0,0,0
47,30.973767955293862,53.94277258495476,1.6136980715821991,3.3273071683460267,2.874602212354133,0,0.6470183984802723,0.7631042085494134,0.2176980229768355,0,1.656146755794502,0,0,0,0,3.9359543325605975,0,0,0,0,0,0,0,0.047930289107403,0,0,0,0,0,780,2,900,3,1,0,0,0,0,0,0,0,0,0,0,0,0
48,30.060190871330366,51.93126059102705,1.801906837154981,2.97230201438068,1.711932104857952,0.2491793524472684,0.5351714230387042,0.7574280413208355,0.1620590464206097,0.5452222197653609,6.164354648392977,0,0,0,1.0605064663475874,1.9533388411699395,0,0,0,0,0,0,0,0.0951475423456817,0,0,0,0,0,780,2,1160,1,0,1,0,0,0,0,0,0,0,0,0,0,0
49,29.2224475498993,55.51189575913115,1.6719832261218517,2.6907209079927457,1.9371902170938688,0,1.5260866260039607,0,0.2750744598106729,0.2221067605536538,2.0926403831689653,0,0.8227531002345131,0,0,3.978650782634948,0,0,0,0,0,0,0,0.0484502273543978,0,0,0,0,0,780,2,1160,1,0,1,0,0,0,0,0,0,0,0,0,0,0
50,26.577819667756668,56.04988931853556,1.7217330103780597,2.7048121570572383,2.531535814217029,0.6802639891836051,1.314924608327554,0.5169479491859923,0.2212120151983795,0.4465398580176666,2.1035994970458645,0,1.0338273012449692,0,0,3.999486893489927,0,0,0,0,0,0,0,0.0974079203614794,0,0,0,0,0,780,2,1160,1,0,1,0,0,0,0,0,0,0,0,0,0,0
51,30.973767955293862,53.94277258495476,1.6136980715821991,3.3273071683460267,2.874602212354133,0,0.6470183984802723,0.7631042085494134,0.2176980229768355,0,1.656146755794502,0,0,0,0,3.9359543325605975,0,0,0,0,0,0,0,0.047930289107403,0,0,0,0,0,780,2,1160,1,0,1,0,0,0,0,0,0,0,0,0,0,0
52,25.54201160151909,52.91490936016551,1.3788604268375972,3.249248074104584,2.4328751547229595,0.3268761493799743,2.316743938050694,0.3726008382332233,0,0,6.469173279694283,0,0,0,0,4.996701177292075,0,0,0,0,0,0,0,0,0,0,0,0,0,780,2,900,3,1,0,0,0,0,0,0,0,0,0,0,0,0
53,26.59331463475169,55.83514352296215,1.968842042377107,3.3829863406641443,3.3123999270799254,0.4254128660005755,1.4253321487481692,0.6465616646862572,0.3320114739299748,0.2234000962017866,1.0524129516597007,0,0,0,0,4.80218233093854,0,0,0,0,0,0,0,0,0,0,0,0,0,780,2,900,3,1,0,0,0,0,0,0,0,0,0,0,0,0
54,25.389271591249447,57.59848600655872,1.7361122159100744,4.091102452561471,2.3563183010735886,0.6859452740620028,1.2154141243801508,0,0.1115297434553054,0.3377018813554282,3.6059854203427664,0,0,0,0,2.8230222734387813,0,0,0,0,0,0,0,0.0491107156122965,0,0,0,0,0,780,2,900,3,1,0,0,0,0,0,0,0,0,0,0,0,0
55,23.89199778243798,57.05883017814103,2.0593222651883285,3.9064543901470112,1.1738963948627763,0.5125975662504924,1.4312014064040788,0.2596896350478455,0.1666893182926536,0.4486400340518723,5.0723836613867705,0,0,0,0,4.018297367789167,0,0,0,0,0,0,0,0,0,0,0,0,0,780,2,900,3,1,0,0,0,0,0,0,0,0,0,0,0,0
56,31.10941634052152,54.5790007615423,1.7326053305750673,3.912720296399547,2.743485058253292,0.4278498055278362,2.0951110531870194,0.3901592611880172,0.2782611432853675,0,0,0,0,0,2.7313909495200748,0,0,0,0,0,0,0,0,0,0,0,0,0,0,780,2,900,3,1,0,0,0,0,0,0,0,0,0,0,0,0
57,30.712199579221465,53.88211549438755,1.71048277223167,3.862761207903746,2.708455206275805,0.4223868578397673,2.068359885051895,0.3851775605857317,0.274708200056809,0,0,0,0,0,0,3.9733532364455946,0,0,0,0,0,0,0,0,0,0,0,0,0,780,2,900,3,1,0,0,0,0,0,0,0,0,0,0,0,0
58,25.389271591249447,57.59848600655872,1.7361122159100744,4.091102452561471,2.3563183010735886,0.6859452740620028,1.2154141243801508,0,0.1115297434553054,0.3377018813554282,3.6059854203427664,0,0,0,0,2.8230222734387813,0,0,0,0,0,0,0,0.0491107156122965,0,0,0,0,0,780,2,1160,1,0,1,0,0,0,0,0,0,0,0,0,0,0
59,7.5948426846608434,73.9100180532448,11.503871105599314,4.234562150330572,2.1046738608556748,0.05406082350282,0,0.1478953409670565,0,0,0,0,0.3943614090082288,0.0557145718306894,0,0,0,0,0,0,0,0,0,0,0,0,0,0,0,580,2,730,1,0,0,1,1,1,0,0,0,0,0,0,0,0
60,7.5948426846608434,73.9100180532448,11.503871105599314,4.234562150330572,2.1046738608556748,0.05406082350282,0,0.1478953409670565,0,0,0,0,0.3943614090082288,0.0557145718306894,0,0,0,0,0,0,0,0,0,0,0,0,0,0,0,585,2.75,710,1,0,0,1,1,1,0,0,0,0,0,0,0,0
61,7.5948426846608434,73.9100180532448,11.503871105599314,4.234562150330572,2.1046738608556748,0.05406082350282,0,0.1478953409670565,0,0,0,0,0.3943614090082288,0.0557145718306894,0,0,0,0,0,0,0,0,0,0,0,0,0,0,0,600,1.5,725,0.5,0,0,1,1,1,1,0,0,0,0,0,0,0
62,7.5948426846608434,73.9100180532448,11.503871105599314,4.234562150330572,2.1046738608556748,0.05406082350282,0,0.1478953409670565,0,0,0,0,0.3943614090082288,0.0557145718306894,0,0,0,0,0,0,0,0,0,0,0,0,0,0,0,615,2.75,740,1,0,0,1,1,1,0,0,0,0,0,0,0,0
63,23.594238340683585,64.88029865671432,4.609623653848735,2.851394711984142,0,0.764938350911766,1.848246190928205,0.2906469532747998,0.3109336169455196,0.376591442483606,0.473088082225319,0,0,0,0,0,0,0,0,0,0,0,0,0,0,0,0,0,0,780,2,870,1,1,0,0,0,0,0,0,0,0,0,0,0,0
64,19.10959937500839,68.96961037670987,3.686788243485584,1.73206514931483,0,0,3.118632515369427,0,1.0702918762024325,1.5250569842530728,0.4789582307064923,0,0,0,0.3089972489498873,0,0,0,0,0,0,0,0,0,0,0,0,0,0,780,2,1100,1,0,1,0,0,0,0,0,0,0,0,0,0,0
65,19.05079564646246,68.37468415728462,3.13752667763961,1.7124647289987278,0,0,3.0833414016737994,0,1.0581802240265452,2.261698669024939,0.7103073551300518,0,0,0,0.6110011397592532,0,0,0,0,0,0,0,0,0,0,0,0,0,0,780,2,1100,1,0,1,0,0,0,0,0,0,0,0,0,0,0
66,19.10837751178113,68.20379143788887,2.7999132995881726,1.703561706375937,0,0,3.067311256475457,0,1.0526787954050012,2.749926917574546,0.706614500997193,0,0,0,0.6078245739137143,0,0,0,0,0,0,0,0,0,0,0,0,0,0,780,2,1100,1,1,1,0,0,0,0,0,0,0,0,0,0,0
67,18.934764967780456,68.04138117267155,2.319642357264926,1.688083695146375,0,0,3.0394426574722035,0,1.0431144959989866,3.0965249660512484,0.9335925732719932,0,0,0,0.9034531143422572,0,0,0,0,0,0,0,0,0,0,0,0,0,0,780,2,1100,1,1,1,0,0,0,0,0,0,0,0,0,0,0
68,18.80236769391691,67.65643044143343,1.9421015399684385,1.676280132774664,0,0,3.018190008041453,0,1.035820742111214,3.8128427442515695,1.158830784857884,0,0,0,0.8971359126444287,0,0,0,0,0,0,0,0,0,0,0,0,0,0,780,2,1100,1,1,0,0,0,0,0,0,0,0,0,0,0,0
69,18.83693105301501,66.78000921015432,2.3076570121574944,1.6793615464094402,0,0,3.0237381808446053,1.4264987436362178,1.037724834449672,3.0805255512122898,0.9287687998375428,0,0,0,0.8987850682834055,0,0,0,0,0,0,0,0,0,0,0,0,0,0,780,2,1100,1,1,1,0,0,0,0,0,0,0,0,0,0,0
70,18.778714481904053,66.02942337568858,2.3005250712818874,1.6741713872156525,0,0,3.014393151745616,2.275344113339673,1.0345176887926473,3.071005017622897,0.9258983887961044,0,0,0,0.8960073236129,0,0,0,0,0,0,0,0,0,0,0,0,0,0,780,2,1100,1,1,1,0,0,0,0,0,0,0,0,0,0,0
71,18.701649845768127,65.03582957382028,2.291084109403972,1.667300873852808,0,0,3.0020225972205044,3.3990097347169725,1.0302722049316613,3.0584021376716217,0.9220986599861172,0,0,0,0.892330262627927,0,0,0,0,0,0,0,0,0,0,0,0,0,0,780,2,1100,1,1,1,0,0,0,0,0,0,0,0,0,0,0
72,18.64426518637115,64.29596957112608,2.2840540835852754,1.662184881758668,0,0,2.992811108091779,4.235725149100972,1.0271108892160026,3.0490176520023544,0.9192692669662452,0,0,0,0.8895922117814611,0,0,0,0,0,0,0,0,0,0,0,0,0,0,780,2,1100,1,1,1,0,0,0,0,0,0,0,0,0,0,0
73,18.78793535888854,64.88216986401343,2.6626985673336856,1.674993452454853,0,0,3.0158733035665466,3.4146920569441583,1.035025666074895,2.70381141136678,0.9263530309470062,0,0,0,0.8964472884100747,0,0,0,0,0,0,0,0,0,0,0,0,0,0,780,2,1100,1,1,1,0,0,0,0,0,0,0,0,0,0,0
74,18.95370580304792,65.36309580404749,3.050421643128277,1.689772320024575,0,0,3.04248307454514,3.444820701105121,1.0441579449072484,2.107743288938298,0.700894848859406,0,0,0,0.60290457139653,0,0,0,0,0,0,0,0,0,0,0,0,0,0,780,2,1100,1,1,1,0,0,0,0,0,0,0,0,0,0,0
75,19.12252162120032,65.76054757002274,3.5369329056390524,1.7048226906307462,0,0,3.0695816944552137,3.475502839526404,1.0534579931184798,1.501070414290146,0.4714250268794971,0,0,0,0.3041372442373955,0,0,0,0,0,0,0,0,0,0,0,0,0,0,780,2,1100,1,0,1,0,0,0,0,0,0,0,0,0,0,0
76,15.3912000925847,67.88215089872878,2.3691436784334523,1.878835110033532,0,0,3.044606399902171,3.44722481477342,1.044886654644277,3.1017856862406363,0.9351786639228744,0,0,0,0.9049880007361644,0,0,0,0,0,0,0,0,0,0,0,0,0,0,780,2,1100,1,1,1,0,0,0,0,0,0,0,0,0,0,0
77,15.373586260875047,67.71296193491365,2.3664324085001858,1.876684953759865,0,0,1.824673274510637,3.4432797788186207,1.043690876694549,3.222165412979587,1.6346897644213612,0.5978830104268567,0,0,0.903952324099623,0,0,0,0,0,0,0,0,0,0,0,0,0,0,780,2,1100,1,1,1,0,0,0,0,0,0,0,0,0,0,0
78,18.127691555262786,65.4483783393667,2.341071110547265,1.6709150963950072,0,0,1.805118064560261,3.4063777975525547,1.0325055349119068,3.0650318624696062,1.6171706271634518,0.5914754371051091,0,0,0.8942645746653364,0,0,0,0,0,0,0,0,0,0,0,0,0,0,780,2,1100,1,1,1,0,0,0,0,0,0,0,0,0,0,0
79,23.307052826807617,64.09058543770244,6.231623358506911,0,0,0,4.158021901587756,0,0,1.2451601081614814,0.9675563672338012,0,0,0,0,0,0,0,0,0,0,0,0,0,0,0,0,0,0,750,2,800,2,0,1,0,0,0,0,0,0,0,0,0,0,0
80,23.307052826807617,64.09058543770244,6.231623358506911,0,0,0,4.158021901587756,0,0,1.2451601081614814,0.9675563672338012,0,0,0,0,0,0,0,0,0,0,0,0,0,0,0,0,0,0,750,2,900,2,0,1,0,0,0,0,1,0,0,0,0,0,0
81,23.307052826807617,64.09058543770244,6.231623358506911,0,0,0,4.158021901587756,0,0,1.2451601081614814,0.9675563672338012,0,0,0,0,0,0,0,0,0,0,0,0,0,0,0,0,0,0,750,2,1000,2,0,1,0,0,0,0,1,0,0,0,0,0,0
82,23.44639922652006,59.59117710559736,3.710663680478494,0,4.181944089581874,0,0,1.2628033367871545,0.9738679464975144,0.9709408213368836,2.2587624603902663,0,1.1766881100558992,0,0.9909150991692915,0,1.4358381235851985,0,0,0,0,0,0,0,0,0,0,0,0,400,2,1000,1,0,0,0,0,0,0,0,0,0,0,0,0,0
83,24.204277834297205,59.58567396157311,3.7048185288522086,0,4.59289221880651,0,0,1.2608141301078934,0.5039535352296004,0.9574433239250536,2.2552043882485626,0,0,0,0.9893541792093687,0,1.9455678997504948,0,0,0,0,0,0,0,0,0,0,0,0,400,2,1000,1,0,1,0,0,0,0,0,0,0,0,0,0,0
84,24.204277834297205,59.58567396157311,3.7048185288522086,0,4.59289221880651,0,0,1.2608141301078934,0.5039535352296004,0.9574433239250536,2.2552043882485626,0,0,0,0.9893541792093687,0,1.9455678997504948,0,0,0,0,0,0,0,0,0,0,0,0,950,2,1000,1,0,1,0,0,0,0,0,0,0,0,0,0,0
85,24.241805005654268,59.58955398618585,3.710562610982272,0,4.18183018354814,0,0,0.5689398525750184,0.5047348826757845,2.51718541733886,2.25870093716865,0,0,0,0.9908881090407065,0,1.435799014830457,0,0,0,0,0,0,0,0,0,0,0,0,400,2,1000,2,0,1,0,0,0,0,0,0,0,0,0,0,0
86,24.241805005654268,59.58955398618585,3.710562610982272,0,4.18183018354814,0,0,0.5689398525750184,0.5047348826757845,2.51718541733886,2.25870093716865,0,0,0,0.9908881090407065,0,1.435799014830457,0,0,0,0,0,0,0,0,0,0,0,0,950,9,1000,2,0,1,0,0,0,0,0,0,0,0,0,0,0
87,24.21954565076254,59.53483755604755,3.7071554913397136,0,4.595789369298744,0,0,0.5684174395745196,0.5042714240811339,1.676582721802344,2.256626948629308,0,0,0,0.989978253934126,0,1.946795144530017,0,0,0,0,0,0,0,0,0,0,0,0,400,2,1000,2,0,1,0,0,0,0,0,0,0,0,0,0,0
88,24.21954565076254,59.53483755604755,3.7071554913397136,0,4.595789369298744,0,0,0.5684174395745196,0.5042714240811339,1.676582721802344,2.256626948629308,0,0,0,0.989978253934126,0,1.946795144530017,0,0,0,0,0,0,0,0,0,0,0,0,950,6,1000,2,0,1,0,0,0,0,0,0,0,0,0,0,0
89,24.15042110535969,59.364920306523736,3.696574969236961,0,4.582672614116758,0,0,1.3962514181802057,0.5028321925839008,2.149454081427572,2.250186352500168,0,0,0,0.9871527757955736,0,0.9195341842754552,0,0,0,0,0,0,0,0,0,0,0,0,400,2,1000,2,0,1,0,0,0,0,0,0,0,0,0,0,0
90,24.15042110535969,59.364920306523736,3.696574969236961,0,4.582672614116758,0,0,1.3962514181802057,0.5028321925839008,2.149454081427572,2.250186352500168,0,0,0,0.9871527757955736,0,0.9195341842754552,0,0,0,0,0,0,0,0,0,0,0,0,950,5,1000,2,0,1,0,0,0,0,0,0,0,0,0,0,0
91,24.298907524404903,59.72991950859825,3.719302986173788,0,4.191680647917948,0,0,0,0.5059238054105136,1.9223731397552963,2.2640213954673065,0,0,0,0.9932221846927912,0,2.374648807579223,0,0,0,0,0,0,0,0,0,0,0,0,400,2,1000,2,0,1,0,0,0,0,0,0,0,0,0,0,0
92,24.298907524404903,59.72991950859825,3.719302986173788,0,4.191680647917948,0,0,0,0.5059238054105136,1.9223731397552963,2.2640213954673065,0,0,0,0.9932221846927912,0,2.374648807579223,0,0,0,0,0,0,0,0,0,0,0,0,950,9,1000,2,0,1,0,0,0,0,0,0,0,0,0,0,0
93,26.57774440953543,61.46013979400836,3.9396686147584057,1.867415896192166,0,0.187863069706201,2.4208814742552884,0.4282841521375639,1.0385360259565053,1.4798081299122536,0,0,0,0,0.5996584335378319,0,0,0,0,0,0,0,0,0,0,0,0,0,0,640,5,800,1,1,0,0,0,0,0,0,0,0,0,0,0,0
94,26.57774440953543,61.46013979400836,3.9396686147584057,1.867415896192166,0,0.187863069706201,2.4208814742552884,0.4282841521375639,1.0385360259565053,1.4798081299122536,0,0,0,0,0.5996584335378319,0,0,0,0,0,0,0,0,0,0,0,0,0,0,640,24,800,1,1,0,0,0,0,0,0,0,0,0,0,0,0
95,26.57774440953543,61.46013979400836,3.9396686147584057,1.867415896192166,0,0.187863069706201,2.4208814742552884,0.4282841521375639,1.0385360259565053,1.4798081299122536,0,0,0,0,0.5996584335378319,0,0,0,0,0,0,0,0,0,0,0,0,0,0,640,5,1000,1,0,1,0,0,0,0,0,0,0,0,0,0,0
96,26.57774440953543,61.46013979400836,3.9396686147584057,1.867415896192166,0,0.187863069706201,2.4208814742552884,0.4282841521375639,1.0385360259565053,1.4798081299122536,0,0,0,0,0.5996584335378319,0,0,0,0,0,0,0,0,0,0,0,0,0,0,640,24,1000,1,0,1,0,0,0,0,0,0,0,0,0,0,0
97,25.17102429055468,56.95855698460267,3.7100851414727423,1.79997122266427,6.427629748169098,0.1810780983293807,2.3334475175165603,0.4128159937712407,1.001027657649038,1.4263625228520531,0,0,0,0,0.5780008224182751,0,0,0,0,0,0,0,0,0,0,0,0,0,0,700,5,870,1,1,0,0,0,0,0,0,0,0,0,0,0,0
98,25.17102429055468,56.95855698460267,3.7100851414727423,1.79997122266427,6.427629748169098,0.1810780983293807,2.3334475175165603,0.4128159937712407,1.001027657649038,1.4263625228520531,0,0,0,0,0.5780008224182751,0,0,0,0,0,0,0,0,0,0,0,0,0,0,640,24,870,1,1,0,0,0,0,0,0,0,0,0,0,0,0
99,25.17102429055468,56.95855698460267,3.7100851414727423,1.79997122266427,6.427629748169098,0.1810780983293807,2.3334475175165603,0.4128159937712407,1.001027657649038,1.4263625228520531,0,0,0,0,0.5780008224182751,0,0,0,0,0,0,0,0,0,0,0,0,0,0,700,5,1035,1,0,1,0,0,0,0,0,0,0,0,0,0,0
100,25.17102429055468,56.95855698460267,3.7100851414727423,1.79997122266427,6.427629748169098,0.1810780983293807,2.3334475175165603,0.4128159937712407,1.001027657649038,1.4263625228520531,0,0,0,0,0.5780008224182751,0,0,0,0,0,0,0,0,0,0,0,0,0,0,640,24,1035,1,0,1,0,0,0,0,0,0,0,0,0,0,0
101,23.312726929170275,52.78824938844436,4.769465344125607,1.5947398233560115,10.001542999720884,0,2.411954465833773,0,1.159334925417606,0.4680480420800328,1.7639377237834937,0.3225775371739983,0,0,0.568997324844007,0.8384254960499641,0,0,0,0,0,0,0,0,0,0,0,0,0,640,4,710,4,0,1,0,0,0,0,0,0,0,0,0,0,0
102,7.184751736128238,72.94217298849173,10.424967591482286,5.548563725098772,2.024794608559107,1.0652453678755611,0,0.809503982364294,0,0,0,0,0,0,0,0,0,0,0,0,0,0,0,0,0,0,0,0,0,580,4,730,1,0,0,1,1,0,0,0,0,0,0,0,0,0
103,19.81124437732557,68.6529992762944,3.363681266665238,3.990358199578361,0,0,0,0,1.118913945034459,2.1331658411570285,0,0,0.9296370939449452,0,0,0,0,0,0,0,0,0,0,0,0,0,0,0,0,780,2,870,1.5,1,0,0,0,0,0,0,0,0,0,0,0,0
104,19.77770754303208,68.5367822322446,3.357987165925892,3.224821677555704,0,0,0,0,1.1170198271866043,2.129554779278588,0,0,1.856126774776517,0,0,0,0,0,0,0,0,0,0,0,0,0,0,0,0,780,2,870,1.5,1,0,0,0,0,0,0,0,0,0,0,0,0
105,19.719290490136483,68.33434639258809,3.34806874067525,1.8913509298656008,0,0,0,0,1.1137205061612423,2.1232647522916626,0,0,3.4699581882816672,0,0,0,0,0,0,0,0,0,0,0,0,0,0,0,0,780,2,870,1.5,1,0,0,0,0,0,0,0,0,0,0,0,0
106,19.636433668938505,68.04721807407361,3.3340007734153008,0,0,0,0,0,1.1090408580324376,2.114343185462238,0,0,5.758963440077893,0,0,0,0,0,0,0,0,0,0,0,0,0,0,0,0,780,2,870,1.5,1,0,0,0,0,0,0,0,0,0,0,0,0
107,25.57874324786526,50.71945886004625,6.923967162997927,2.2646335077908577,4.195633924315319,8.571854696615015,0,1.7457086003693771,0,0,0,0,0,0,0,0,0,0,0,0,0,0,0,0,0,0,0,0,0,600,3,790,2,0,0,0,1,0,0,0,0,0,0,0,0,0
108,26.997334339246887,49.61929818333781,6.896591650237034,2.2902469906766627,4.087030616630391,8.573905775740494,0,1.5355924441307405,0,0,0,0,0,0,0,0,0,0,0,0,0,0,0,0,0,0,0,0,0,600,3,790,2,0,0,0,1,0,0,0,0,0,0,0,0,0
109,28.29693674499473,48.38815324611496,6.739704287105454,2.252511493464665,4.24590655655276,8.53978331284266,0,1.5370043589247824,0,0,0,0,0,0,0,0,0,0,0,0,0,0,0,0,0,0,0,0,0,600,3,790,2,0,0,0,1,0,0,0,0,0,0,0,0,0
110,29.61019155489865,47.192128360567146,6.68980035146503,2.201826458922993,4.134866108881482,8.487921036141614,0,1.6832661291230806,0,0,0,0,0,0,0,0,0,0,0,0,0,0,0,0,0,0,0,0,0,600,3,790,2,0,0,0,1,0,0,0,0,0,0,0,0,0
111,30.97174973408715,46.14623090205152,6.713543150355153,2.099898322865444,4.073973882538154,8.431506421732646,0,1.5630975863699543,0,0,0,0,0,0,0,0,0,0,0,0,0,0,0,0,0,0,0,0,0,600,3,790,2,0,0,0,1,0,0,0,0,0,0,0,0,0
112,27.910541731679945,37.826503517560425,0,3.373025649448413,5.828200706249486,16.96641208836331,0,0,1.1034463879992336,2.2274232843338537,0,0,0,0,0,0,4.764446634365334,0,0,0,0,0,0,0,0,0,0,0,0,700,4,780,2,0,0,0,0,0,0,0,0,0,0,0,0,0
113,27.910541731679945,37.826503517560425,0,3.373025649448413,5.828200706249486,16.96641208836331,0,0,1.1034463879992336,2.2274232843338537,0,0,0,0,0,0,4.764446634365334,0,0,0,0,0,0,0,0,0,0,0,0,700,4,800,2,0,0,0,0,0,0,0,0,0,0,0,0,0
114,27.910541731679945,37.826503517560425,0,3.373025649448413,5.828200706249486,16.96641208836331,0,0,1.1034463879992336,2.2274232843338537,0,0,0,0,0,0,4.764446634365334,0,0,0,0,0,0,0,0,0,0,0,0,700,4,820,2,0,0,0,0,0,0,0,0,0,0,0,0,0
115,27.910541731679945,37.826503517560425,0,3.373025649448413,5.828200706249486,16.96641208836331,0,0,1.1034463879992336,2.2274232843338537,0,0,0,0,0,0,4.764446634365334,0,0,0,0,0,0,0,0,0,0,0,0,700,4,840,2,0,0,0,0,0,0,0,0,0,0,0,0,0
116,28.07709359673737,38.05222735946997,0,3.393153661229874,5.862979597569002,15.360890888713264,0,0,2.220062069212404,2.2407150901986275,0,0,0,0,0,0,4.792877736869499,0,0,0,0,0,0,0,0,0,0,0,0,700,4,780,2,0,0,0,0,0,0,0,0,0,0,0,0,0
117,28.07709359673737,38.05222735946997,0,3.393153661229874,5.862979597569002,15.360890888713264,0,0,2.220062069212404,2.2407150901986275,0,0,0,0,0,0,4.792877736869499,0,0,0,0,0,0,0,0,0,0,0,0,700,4,840,2,0,0,0,0,0,0,0,0,0,0,0,0,0
118,28.24564513984309,38.28066131820398,0,3.413523336731528,5.898176056025885,13.73609325827756,0,0,3.350084216125172,2.254166481982182,0,0,0,0,0,0,4.821650192810603,0,0,0,0,0,0,0,0,0,0,0,0,700,4,780,2,0,0,0,0,0,0,0,0,0,0,0,0,0
119,28.24564513984309,38.28066131820398,0,3.413523336731528,5.898176056025885,13.73609325827756,0,0,3.350084216125172,2.254166481982182,0,0,0,0,0,0,4.821650192810603,0,0,0,0,0,0,0,0,0,0,0,0,700,4,840,2,0,0,0,0,0,0,0,0,0,0,0,0,0
120,28.416232591713143,38.51185449640339,0,3.4341390544830257,5.933797647216207,12.091669941389432,0,0,4.493755730764836,2.267780351106021,0,0,0,0,0,0,4.850770186923963,0,0,0,0,0,0,0,0,0,0,0,0,700,4,780,2,0,0,0,0,0,0,0,0,0,0,0,0,0
121,28.416232591713143,38.51185449640339,0,3.4341390544830257,5.933797647216207,12.091669941389432,0,0,4.493755730764836,2.267780351106021,0,0,0,0,0,0,4.850770186923963,0,0,0,0,0,0,0,0,0,0,0,0,700,4,840,2,0,0,0,0,0,0,0,0,0,0,0,0,0
122,7.395408212607108,72.62915610916617,10.836347459430186,6.3838914417239785,1.4707507729886409,1.284446004083922,0,0,0,0,0,0,0,0,0,0,0,0,0,0,0,0,0,0,0,0,0,0,0,570,4,685,1.5,0,0,0,0,1,1,0,0,0,0,0,0,0
123,7.395408212607108,72.62915610916617,10.836347459430186,6.3838914417239785,1.4707507729886409,1.284446004083922,0,0,0,0,0,0,0,0,0,0,0,0,0,0,0,0,0,0,0,0,0,0,0,570,4,705,1.5,0,0,0,0,1,1,0,0,0,0,0,0,0
124,7.395408212607108,72.62915610916617,10.836347459430186,6.3838914417239785,1.4707507729886409,1.284446004083922,0,0,0,0,0,0,0,0,0,0,0,0,0,0,0,0,0,0,0,0,0,0,0,570,4,725,1.5,0,0,1,1,1,1,0,0,0,0,0,0,0
125,7.395408212607108,72.62915610916617,10.836347459430186,6.3838914417239785,1.4707507729886409,1.284446004083922,0,0,0,0,0,0,0,0,0,0,0,0,0,0,0,0,0,0,0,0,0,0,0,570,4,745,1.5,0,0,1,1,1,1,0,0,0,0,0,0,0
126,7.395408212607108,72.62915610916617,10.836347459430186,6.3838914417239785,1.4707507729886409,1.284446004083922,0,0,0,0,0,0,0,0,0,0,0,0,0,0,0,0,0,0,0,0,0,0,0,570,4,765,1.5,0,0,1,1,1,1,0,0,0,0,0,0,0
127,7.375040127415741,72.42912430612294,10.80650250133299,6.366309228410073,1.9556001339187925,1.0674237027994815,0,0,0,0,0,0,0,0,0,0,0,0,0,0,0,0,0,0,0,0,0,0,0,570,4,685,1.5,0,0,1,1,1,0,0,0,0,0,0,0,0
128,7.375040127415741,72.42912430612294,10.80650250133299,6.366309228410073,1.9556001339187925,1.0674237027994815,0,0,0,0,0,0,0,0,0,0,0,0,0,0,0,0,0,0,0,0,0,0,0,570,4,705,1.5,0,0,1,1,1,0,0,0,0,0,0,0,0
129,7.375040127415741,72.42912430612294,10.80650250133299,6.366309228410073,1.9556001339187925,1.0674237027994815,0,0,0,0,0,0,0,0,0,0,0,0,0,0,0,0,0,0,0,0,0,0,0,570,4,725,1.5,0,0,1,1,0,0,0,0,0,0,0,0,0
130,7.375040127415741,72.42912430612294,10.80650250133299,6.366309228410073,1.9556001339187925,1.0674237027994815,0,0,0,0,0,0,0,0,0,0,0,0,0,0,0,0,0,0,0,0,0,0,0,570,4,745,1.5,0,0,1,1,0,0,0,0,0,0,0,0,0
131,7.375040127415741,72.42912430612294,10.80650250133299,6.366309228410073,1.9556001339187925,1.0674237027994815,0,0,0,0,0,0,0,0,0,0,0,0,0,0,0,0,0,0,0,0,0,0,0,570,4,765,1.5,0,0,1,1,0,0,0,0,0,0,0,0,0
132,7.354783927717598,72.2301913131413,10.776821486867489,6.3488235973026,2.437786131583432,0.8515935433875781,0,0,0,0,0,0,0,0,0,0,0,0,0,0,0,0,0,0,0,0,0,0,0,570,4,685,1.5,0,0,1,1,1,1,0,0,0,0,0,0,0
133,7.354783927717598,72.2301913131413,10.776821486867489,6.3488235973026,2.437786131583432,0.8515935433875781,0,0,0,0,0,0,0,0,0,0,0,0,0,0,0,0,0,0,0,0,0,0,0,570,4,705,1.5,0,0,1,1,1,0,0,0,0,0,0,0,0
134,7.354783927717598,72.2301913131413,10.776821486867489,6.3488235973026,2.437786131583432,0.8515935433875781,0,0,0,0,0,0,0,0,0,0,0,0,0,0,0,0,0,0,0,0,0,0,0,570,4,725,1.5,0,0,1,1,1,0,0,0,0,0,0,0,0
135,7.354783927717598,72.2301913131413,10.776821486867489,6.3488235973026,2.437786131583432,0.8515935433875781,0,0,0,0,0,0,0,0,0,0,0,0,0,0,0,0,0,0,0,0,0,0,0,570,4,745,1.5,0,0,1,1,0,0,0,0,0,0,0,0,0
136,7.354783927717598,72.2301913131413,10.776821486867489,6.3488235973026,2.437786131583432,0.8515935433875781,0,0,0,0,0,0,0,0,0,0,0,0,0,0,0,0,0,0,0,0,0,0,0,570,4,765,1.5,0,0,1,1,0,0,0,0,0,0,0,0,0
137,7.33463869412766,72.03234810108371,10.74730306887674,6.331433754766645,2.917330651360421,0.6369457297848348,0,0,0,0,0,0,0,0,0,0,0,0,0,0,0,0,0,0,0,0,0,0,0,570,4,685,1.5,0,0,1,1,1,1,0,0,0,0,0,0,0
138,7.33463869412766,72.03234810108371,10.74730306887674,6.331433754766645,2.917330651360421,0.6369457297848348,0,0,0,0,0,0,0,0,0,0,0,0,0,0,0,0,0,0,0,0,0,0,0,570,4,705,1.5,0,0,1,1,1,1,0,0,0,0,0,0,0
139,7.33463869412766,72.03234810108371,10.74730306887674,6.331433754766645,2.917330651360421,0.6369457297848348,0,0,0,0,0,0,0,0,0,0,0,0,0,0,0,0,0,0,0,0,0,0,0,570,4,725,1.5,0,0,1,1,1,1,0,0,0,0,0,0,0
140,7.33463869412766,72.03234810108371,10.74730306887674,6.331433754766645,2.917330651360421,0.6369457297848348,0,0,0,0,0,0,0,0,0,0,0,0,0,0,0,0,0,0,0,0,0,0,0,570,4,745,1.5,0,0,1,1,1,1,0,0,0,0,0,0,0
141,7.33463869412766,72.03234810108371,10.74730306887674,6.331433754766645,2.917330651360421,0.6369457297848348,0,0,0,0,0,0,0,0,0,0,0,0,0,0,0,0,0,0,0,0,0,0,0,570,4,765,1.5,0,0,1,1,1,1,0,0,0,0,0,0,0
142,25.85620959256034,57.01242417587241,1.5622478849068346,3.410704896850109,0.2777989414853232,1.343015484890674,3.159860208624607,1.0271721967317986,0,1.160278481150686,2.8294291069308404,0,0,0.2009175993337836,0,2.159941430662592,0,0,0,0,0,0,0,0,0,0,0,0,0,600,2,860,2,1,0,0,0,0,0,1,0,0,0,0,0,0
143,25.85620959256034,57.01242417587241,1.5622478849068346,3.410704896850109,0.2777989414853232,1.343015484890674,3.159860208624607,1.0271721967317986,0,1.160278481150686,2.8294291069308404,0,0,0.2009175993337836,0,2.159941430662592,0,0,0,0,0,0,0,0,0,0,0,0,0,600,2,880,2,1,0,0,0,0,0,1,0,0,0,0,0,0
144,25.85620959256034,57.01242417587241,1.5622478849068346,3.410704896850109,0.2777989414853232,1.343015484890674,3.159860208624607,1.0271721967317986,0,1.160278481150686,2.8294291069308404,0,0,0.2009175993337836,0,2.159941430662592,0,0,0,0,0,0,0,0,0,0,0,0,0,600,2,900,2,1,0,0,0,0,0,1,0,0,0,0,0,0
145,25.85620959256034,57.01242417587241,1.5622478849068346,3.410704896850109,0.2777989414853232,1.343015484890674,3.159860208624607,1.0271721967317986,0,1.160278481150686,2.8294291069308404,0,0,0.2009175993337836,0,2.159941430662592,0,0,0,0,0,0,0,0,0,0,0,0,0,600,2,920,2,1,0,0,0,0,0,1,0,0,0,0,0,0
146,27.1523777420295,55.86894995761382,1.5623477268327846,3.3927796653160933,0.2763389469983691,1.335957159926041,3.143253311350372,1.0348734755995808,0,1.1541805450795326,2.7932364013803874,0,0,0.1776548096627128,0,2.1080502582107914,0,0,0,0,0,0,0,0,0,0,0,0,0,600,2,920,2,1,0,0,0,0,0,1,0,0,0,0,0,0
147,3.396603396603396,62.63736263736264,11.888111888111888,0,2.097902097902097,0,0,3.196803196803197,0,0,0,0,0,0,0,0,0,0,16.78321678321678,0,0,0,0,0,0,0,0,0,0,480,2,725,1,0,0,0,0,1,0,0,0,0,0,0,0,0
148,3.396603396603396,62.63736263736264,11.888111888111888,0,2.097902097902097,0,0,3.196803196803197,0,0,0,0,0,0,0,0,0,0,16.78321678321678,0,0,0,0,0,0,0,0,0,0,500,2,725,1,0,0,0,0,1,0,0,0,0,0,0,0,0
149,3.396603396603396,62.63736263736264,11.888111888111888,0,2.097902097902097,0,0,3.196803196803197,0,0,0,0,0,0,0,0,0,0,16.78321678321678,0,0,0,0,0,0,0,0,0,0,520,2,725,1,0,0,0,0,1,0,0,0,0,0,0,0,0
150,3.396603396603396,62.63736263736264,11.888111888111888,0,2.097902097902097,0,0,3.196803196803197,0,0,0,0,0,0,0,0,0,0,16.78321678321678,0,0,0,0,0,0,0,0,0,0,540,2,725,1,0,0,0,0,1,0,0,0,0,0,0,0,0
151,3.396603396603396,62.63736263736264,11.888111888111888,0,2.097902097902097,0,0,3.196803196803197,0,0,0,0,0,0,0,0,0,0,16.78321678321678,0,0,0,0,0,0,0,0,0,0,560,2,725,1,0,0,0,0,1,0,0,0,0,0,0,0,0
152,3.396603396603396,62.63736263736264,11.888111888111888,0,2.097902097902097,0,0,3.196803196803197,0,0,0,0,0,0,0,0,0,0,16.78321678321678,0,0,0,0,0,0,0,0,0,0,480,2,750,1,0,0,0,0,1,0,0,0,0,0,0,0,0
153,3.396603396603396,62.63736263736264,11.888111888111888,0,2.097902097902097,0,0,3.196803196803197,0,0,0,0,0,0,0,0,0,0,16.78321678321678,0,0,0,0,0,0,0,0,0,0,500,2,750,1,0,0,0,0,1,0,0,0,0,0,0,0,0
154,3.396603396603396,62.63736263736264,11.888111888111888,0,2.097902097902097,0,0,3.196803196803197,0,0,0,0,0,0,0,0,0,0,16.78321678321678,0,0,0,0,0,0,0,0,0,0,520,2,750,1,0,0,0,0,1,0,0,0,0,0,0,0,0
155,3.396603396603396,62.63736263736264,11.888111888111888,0,2.097902097902097,0,0,3.196803196803197,0,0,0,0,0,0,0,0,0,0,16.78321678321678,0,0,0,0,0,0,0,0,0,0,540,2,750,1,0,0,0,0,1,0,0,0,0,0,0,0,0
156,3.396603396603396,62.63736263736264,11.888111888111888,0,2.097902097902097,0,0,3.196803196803197,0,0,0,0,0,0,0,0,0,0,16.78321678321678,0,0,0,0,0,0,0,0,0,0,560,2,750,1,0,0,0,0,1,0,0,0,0,0,0,0,0
157,3.396603396603396,62.63736263736264,11.888111888111888,0,2.097902097902097,0,0,3.196803196803197,0,0,0,0,0,0,0,0,0,0,16.78321678321678,0,0,0,0,0,0,0,0,0,0,480,2,775,1,0,0,0,0,1,0,0,0,0,0,0,0,0
158,3.396603396603396,62.63736263736264,11.888111888111888,0,2.097902097902097,0,0,3.196803196803197,0,0,0,0,0,0,0,0,0,0,16.78321678321678,0,0,0,0,0,0,0,0,0,0,500,2,775,1,0,0,0,0,1,0,0,0,0,0,0,0,0
159,3.396603396603396,62.63736263736264,11.888111888111888,0,2.097902097902097,0,0,3.196803196803197,0,0,0,0,0,0,0,0,0,0,16.78321678321678,0,0,0,0,0,0,0,0,0,0,520,2,775,1,0,0,0,0,1,0,0,0,0,0,0,0,0
