Repository: liZHe211/las-phase-prediction

# 基于真实数据驱动的 LAS 微晶玻璃晶相智能预测与目标晶相设计系统

这是一个面向安徽省 AI 大模型创新应用竞赛的可运行科研原型，采用 Streamlit 构建。系统使用 `data/data_merged.csv` 中的真实成分、热处理工艺和晶相标签，完成晶相预测、目标晶相候选设计、模型评估和样品记录。

## 当前功能

- 真实 LAS 数据自动加载与结构检查
- 29 个成分字段和 4 个热处理字段输入
- 13 类晶相组合多标签预测
- 成分基线模型与成分+热处理工艺模型对比
- 按独立成分组合分组留出的测试评估
- 目标晶相与热处理约束驱动的候选方案生成
- 晶相概率、分晶相 F1、特征重要性展示
- 样品预测结果保存到 SQLite
- 预测结果、候选方案和样品记录 CSV 导出
- 数据筛选、成分和检查、工艺完整性检查

## 项目定位

当前系统的科学任务是：

```text
真实成分 + 热处理工艺 -> 晶相组合预测
```

系统暂不宣称透光率、强度、热膨胀系数、晶粒尺寸预测，也没有把晶相标签伪装成这些性能指标。

## 启动

```powershell
python -m venv .venv
.\.venv\Scripts\Activate.ps1
pip install -r requirements.txt
streamlit run app.py
```

浏览器打开终端显示的本地地址即可。

File: data/data_merged.csv (part 3 of 4)
sample_id,Al2O3,SiO2,Li2O,ZrO2,P2O5,Na2O,TiO2,K2O,MgO,ZnO,BaO,CaO,SnO2,Fe2O3,As2O3,Sb2O3,B2O3,SrO,Ta2O5,Nd2O3,V2O5,CeO2,CoO,Cl,MnO2,MoO3,F,La2O3,Cr2O3,T_nucleation,t1,T_crystal,t2,¦Â?quartz s.s,¦Â?spodumene,Li2Si2O5(LD),Petalite,Li2SiO3(LM),Keatite,LiAlSi3O8,LiAlSi2O6,KMK,Cristobalite,Li4SiO4,Mullite,Tridymite
374,0.9999999999999996,66.53999999999999,17.089999999999993,1.5499999999999996,5.789999999999998,0,3.289999999999999,3.3899999999999992,0,0,0,0.6199999999999998,0,0,0,0,0,0,0,0,0,0.7299999999999998,0,0,0,0,0,0,0,550,0.5,820,0.5,0,0,1,0,1,0,0,1,0,0,0,0,0
375,0.9599999999999996,67.96,16.369999999999997,1.4799999999999998,5.539999999999999,0,3.1499999999999995,3.25,0,0,0,0.5899999999999999,0,0,0,0,0,0,0,0,0,0.6999999999999998,0,0,0,0,0,0,0,550,0.5,820,0.5,0,0,1,0,1,0,0,1,0,0,0,0,0
376,1.25,65.28,17.58,1.56,6.47,0,3.42,1.97,0,0,0,1.71,0,0,0,0,0,0,0,0,0,0.76,0,0,0,0,0,0,0,550,0.5,850,0.5,0,0,1,0,1,0,0,1,0,0,0,0,0
377,21.505161238697287,66.41593982555814,3.730895414899576,1.8004321037048892,0,0.4901176282307753,2.1005041209890374,0.0500120028806913,0.7301752420580939,1.6403936944866766,0.7201728414819556,0.1500360086420741,0.2400576138273185,0.0180043210370488,0,0,0,0.3600864207409778,0,0.0480115227654637,0,0,0,0,0,0,0,0,0,750,0.5,897,0.16,1,0,0,0,0,0,0,0,0,0,0,0,0
378,21.31982743951875,66.46180948281902,3.593341807881329,1.7516290149839349,0,0.5004654328525527,2.1119641266377727,0.0700651605993574,0.8307726185352378,1.7015824716986796,0.7306795319647271,0.1201117038846126,0.2402234077692253,0.019017686448397,0,0,0,0.5004654328525527,0,0.048044681553845,0,0,0,0,0,0,0,0,0,740,0.5,896,0.16,1,0,0,0,0,0,0,0,0,0,0,0,0
379,21.418848586756347,66.75874769797423,3.523100328288895,1.7715589718952682,0,0.3503082712787253,2.171911281928097,0.1901673472655937,0.8907838898230445,1.741532548642806,0.1201056930098487,0.2402113860196974,0.2201937705180559,0.0210184962767235,0,0,0,0.5304668107934984,0,0.0510449195291856,0,0,0,0,0,0,0,0,0,745,0.5,895,0.16,1,0,0,0,0,0,0,0,0,0,0,0,0
380,21.00336053768602,66.71067370779322,3.5705712914066234,1.7602816450632095,0,0.260041606657065,2.260361657865257,0.1400224035845735,0.9301488238118096,1.7902864458313323,0.540086413826212,0.250040006401024,0.2200352056329012,0.0220035205632901,0,0,0,0.4900784125460072,0,0.052008321331413,0,0,0,0,0,0,0,0,0,744,0.5,892,0.16,1,0,0,0,0,0,0,0,0,0,0,0,0
381,21.11625951983028,66.55124445823286,3.662820371686199,1.761356244308118,0,0.3802928254756163,2.191687599451578,0.1200924712028262,0.8806781221540589,1.7713639502416865,0.5604315322798558,0.2201695305385147,0.2201695305385147,0.0200154118671377,0,0,0,0.4903775907448737,0,0.0530408414479149,0,0,0,0,0,0,0,0,0,740,0.5,896,0.16,1,0,0,0,0,0,0,0,0,0,0,0,0
382,21.509679355710063,66.4298934520534,3.751688259716872,1.760792356560452,0,0.4502025911660246,2.1809814416487416,0.1800810364664098,0.440198089140113,1.7908058626381869,0.4902205992696712,0.2501125506477915,0.2000900405182331,0.0210094542544144,0,0,0,0.4902205992696712,0,0.0540243109399229,0,0,0,0,0,0,0,0,0,735,0.5,892,0.16,1,0,0,0,0,0,0,0,0,0,0,0,0
383,21.52109066885548,66.26493964084803,3.693619747352405,1.761726491962123,0,0.4904806710576364,2.182138495725812,0.1000980961342115,0.6306180056455326,1.8117755400292288,0.5305199095113211,0.2402354307221076,0.1801765730415807,0.0190186382655001,0,0,0,0.5205100998978999,0,0.0530519909511321,0,0,0,0,0,0,0,0,0,735,0.5,892,0.16,1,0,0,0,0,0,0,0,0,0,0,0,0
384,21.607778800368138,66.22384058260975,3.661318074506823,1.7606338281781444,0,0.4901764635268697,2.380857108559081,0.1000360129646673,0.6402304829738706,1.820655435956945,0.52018726741627,0.2400864311152015,0,0.0190068424632867,0,0,0,0.5301908687127367,0,0.0050018006482333,0,0,0,0,0,0,0,0,0,735,0.5,892,0.16,1,0,0,0,0,0,0,0,0,0,0,0,0
385,22.21177223928682,65.8348924930213,3.40180295556645,1.8309704143195893,0,0.1400742393468538,2.1411348014447658,0,0.7303871051657378,0.3201696899356659,2.111118893013297,0.4502386264720301,0.2601378730727285,0.0200106056209791,0,0,0,0.5202757461454571,0,0.0270143175883218,0,0,0,0,0,0,0,0,0,770,0.5,922,0.16,1,0,0,0,0,0,0,0,0,0,0,0,0
386,22.31137880318963,67.03418743559216,3.441755295200553,1.9910154178631103,0,0.6103112587419585,1.7709031606119123,0.2401224624558525,0,0.1900969494442165,2.121081751693364,0,0.2601326676605069,0.0290147975467488,0,0,0,0,0,0,0,0,0,0,0,0,0,0,0,775,0.5,944,0.16,1,0,0,0,0,0,0,0,0,0,0,0,0
387,22.69,64.5,4.07,1.89,1.3,0.56,2.14,0.22,1.18,1,0,0,0.45,0,0,0,0,0,0,0,0,0,0,0,0,0,0,0,0,740,1,900,0.25,1,0,0,0,0,0,0,0,0,0,0,0,0
388,22.85,64.96,4.1,1.9,1.31,0.56,2.16,0.22,1.19,0,0,0,0.45,0,0,0,0,0,0,0.3,0,0,0,0,0,0,0,0,0,740,1,900,0.25,1,0,0,0,0,0,0,0,0,0,0,0,0
389,22.610000000000007,66.13000000000001,4.000000000000002,1.9600000000000009,1.3300000000000003,0.3000000000000001,1.5000000000000004,0,1.0200000000000002,0.4600000000000002,0,0,0.4400000000000001,0,0,0,0,0,0,0.2500000000000001,0,0,0,0,0,0,0,0,0,740,1,900,0.25,1,0,0,0,0,0,0,0,0,0,0,0,0
390,22.83,64.89,4.09,1.9,1.31,0.57,2.15,0.22,1.19,0.3,0,0,0.45,0,0,0,0,0,0,0.1,0,0,0,0,0,0,0,0,0,740,1,900,0.25,1,0,0,0,0,0,0,0,0,0,0,0,0
391,22.8,64.82,4.09,1.9,1.31,0.57,2.15,0.22,1.19,0.3,0,0,0.45,0,0,0,0,0,0,0.2,0,0,0,0,0,0,0,0,0,740,1,900,0.25,1,0,0,0,0,0,0,0,0,0,0,0,0
392,22.78,64.74,4.09,1.9,1.31,0.57,2.15,0.22,1.19,0.3,0,0,0.45,0,0,0,0,0,0,0.3,0,0,0,0,0,0,0,0,0,740,1,900,0.25,1,0,0,0,0,0,0,0,0,0,0,0,0
393,22.84972580329036,64.9492206093527,4.099950800590392,1.8999772002735968,1.3099842801886377,0.5699931600820789,2.149974200309596,0.2199973600316795,1.1999856001727978,0.2999964000431994,0,0,0.2499970000359995,0,0,0,0,0,0,0.1999976000287996,0,0,0.0011999856001727,0,0,0,0,0,0,740,1,900,0.25,1,0,0,0,0,0,0,0,0,0,0,0,0
394,22.522274529509687,65.96523962198614,3.813771820330307,2.0019799581786386,0,0.3503464926812617,2.052029457133105,0,0.8708612818077077,0,1.551534467588445,0.2202177953996502,0.2001979958178639,0,0,0,0,0.3002969937267958,0,0.1501484968633979,0,0,0.0011010889769982,0,0,0,0,0,0,740,1,900,0.25,1,0,0,0,0,0,0,0,0,0,0,0,0
395,19.908560681092872,67.32895144912312,2.7912002160929203,1.8207829366627653,0.0300129055493862,0.1400602258971358,2.4110367458006947,0.1900817351461128,2.240963614354173,1.5306581830186985,0.8403613553828148,0,0,0.0170073131446522,0.750322638734656,0,0,0,0,0,0,0,0,0,0,0,0,0,0,770,0.5,905,0.25,1,0,0,0,0,0,0,0,0,0,0,0,0
396,20.706211863559066,65.1195358607582,2.870861258377513,1.4004201260378109,0,0.5601680504151244,3.140942282684805,0.2500750225067519,1.5604681404421323,1.3804141242372707,2.2606782034610378,0.4301290387116133,0.2300690207062118,0.0900270081024307,0,0,0,0,0,0,0,0,0,0,0,0,0,0,0,790,0.25,903,0.25,1,0,0,0,0,0,0,0,0,0,0,0,0
397,21.10886572360392,67.2282358590608,2.6611176694211567,1.8207647211828968,0.0300126052942235,0.4001680705896476,2.1909201864783205,0.1000420176474119,2.4010084235378857,1.640689089417555,0,0.2000840352948238,0.1900798335300826,0.0120050421176894,0,0,0,0,0,0.0160067228235859,0,0,0,0,0,0,0,0,0,765,0.5,898,0.25,1,0,0,0,0,0,0,0,0,0,0,0,0
398,20.004801152276546,67.51620388893335,3.7108906137473,1.8204369048571656,0.0300072017284148,0.1400336080659358,2.380571337120909,0.1800432103704889,1.0402496599183804,1.5303672881491557,0.8201968472433383,0,0,0.0160038409218212,0.8101944466672001,0,0,0,0,0,0,0,0,0,0,0,0,0,0,765,0.5,898,0.25,1,0,0,0,0,0,0,0,0,0,0,0,0
399,20.612573669938666,65.2397962757282,2.8517395611322907,1.390848417534696,0.0600366223396271,0.5503357047799158,3.131910465383884,0.2101281781886951,1.5709582845535777,1.400854521257967,2.201342819119663,0.4302624601006614,0.2301403856352374,0.0920561542540949,0,0,0,0,0,0,0.0270164800528322,0,0,0,0,0,0,0,0,775,0.5,899,0.25,1,0,0,0,0,0,0,0,0,0,0,0,0
400,20.61092378960849,65.13452129628703,2.1211241958237865,1.3907370906580487,0,0.5402863517664362,3.151670385304211,0.2101113590202807,2.4412938857594524,1.4207529990895174,2.201166618307703,0.430228020851051,0.2301219646412598,0.091048255575455,0,0,0,0,0,0,0.0260137873072728,0,0,0,0,0,0,0,0,775,0.5,911,0.25,1,0,0,0,0,0,0,0,0,0,0,0,0
401,19.80911219160814,65.43009784500872,2.6612241631150333,1.5507133281309404,0.0600276127018428,0.5002301058486904,3.251495688016488,0.2201012465734238,1.7508053704704165,1.6907777577685734,2.020929627628709,0.6703083418372452,0.2501150529243452,0.0870400384176721,0,0,0,0,0,0,0.0270124257158292,0,0,0,0.0200092042339476,0,0,0,0,770,0.5,900,0.25,1,0,0,0,0,0,0,0,0,0,0,0,0
402,19.508974128098927,65.63018988734818,2.5811873461792425,1.510694919663045,0.0600276127018428,0.5902715249014547,3.4015647197710948,0.2201012465734238,1.6007363387158091,1.570722532364888,2.281049282670028,0.6603037397202715,0.2501150529243452,0.0870400384176721,0,0,0,0,0,0,0.0270124257158292,0,0,0,0.0200092042339476,0,0,0,0,790,0.25,900,0.25,1,0,0,0,0,0,0,0,0,0,0,0,0
403,18.01873948906864,65.16777448546489,2.5826859934331714,1.4414991591254909,0,0.5305517738447988,3.2934251621686563,0.2102186273724674,1.6316969648434376,1.3814366941619287,1.42147833747097,3.023144069832626,0.2402498598542484,0.0920957796107952,0,0,0.9409786177624732,0,0,0,0.0240249859854248,0,0,0,0,0,0,0,0,765,0.5,850,0.25,1,0,0,0,0,0,0,0,0,0,0,0,0
404,18.52037240965061,66.17279006907597,2.7229952948243064,1.511662829112023,0,0.5606166783461808,3.3637000700770843,0.2202422664931424,1.651816998698568,1.4115527079787764,1.451596756432075,2.0422464711182298,0.2502753028331164,0.0951046150765842,0,0,0,0,0,0,0.0250275302833116,0,0,0,0,0,0,0,0,765,0.5,870,0.25,1,0,0,0,0,0,0,0,0,0,0,0,0
405,19.81743934662503,65.2574265353511,2.7023780927215952,0,0.070061654255745,0.4904315797902153,5.0744655296661065,0.2201937705180558,1.7415325486428055,1.621426855632957,1.94170870365922,0.7006165425574504,0.250220193770518,0.0930819120826327,0,0,0,0,0,0,0.0190167347265593,0,0,0,0,0,0,0,0,775,0.5,900,0.25,1,0,0,0,0,0,0,0,0,0,0,0,0
406,20.90689927676133,65.12149009173027,3.7012214030630113,1.3604489481528903,0.0700231076255164,0.5901947642722098,3.1010233377014416,0.2300759250552682,0.3701221403063011,1.5004951634039234,2.2807526483739635,0.4201386457530985,0.2400792261446277,0.0800264087148759,0,0,0,0,0,0,0.0240079226144627,0,0.0030009903268078,0,0,0,0,0,0,775,0.5,900,0.25,1,0,0,0,0,0,0,0,0,0,0,0,0
407,21.00336053768603,67.3107697231557,4.110657705232837,1.740278444551128,0.0300048007681229,0.1100176028164506,2.2603616578652583,0.0500080012802048,0.5800928148503761,1.6502640422467594,0.0500080012802048,0.4600736117778845,0,0.0140022403584573,0.5400864138262123,0,0,0.0900144023043687,0,0,0,0,0,0,0,0,0,0,0,735,0.5,888,0.25,1,0,0,0,0,0,0,0,0,0,0,0,0
408,20.91171055791244,67.83798927399344,4.132314095893701,1.6909469302809577,0,0,2.211238293444329,0,0.480268950612343,1.6309133114544148,0,0.5002801568878573,0,0.01400784439286,0.5603137757144002,0,0,0.0300168094132714,0,0,0,0,0,0,0,0,0,0,0,730,0.5,894,0.25,1,0,0,0,0,0,0,0,0,0,0,0,0
409,20.811654526534863,67.83798927399344,4.132314095893701,1.7009525334187148,0,0.1300728407908429,2.301288721684144,0,0.6603698070919717,1.4708236612503005,0,0.2801568878572001,0,0.01400784439286,0.6603698070919717,0,0,0,0,0,0,0,0,0,0,0,0,0,0,730,0.5,891,0.25,1,0,0,0,0,0,0,0,0,0,0,0,0
410,21.6071303530165,66.52195224424061,4.571508597837287,1.6805545830123942,0.0300099032680784,0,2.250742745105885,0.0600198065361569,0.5601848610041315,1.550511668850721,0,0.4601518501105365,0,0.0170056118519111,0.6001980653615694,0,0,0.0900297098042354,0,0,0,0,0,0,0,0,0,0,0,720,0.5,878,0.25,1,0,0,0,0,0,0,0,0,0,0,0,0
411,21.106965298548523,67.52228235317655,4.3714425760500975,1.7105644862804728,0,0.1000330108935949,2.260746046195244,0.0600198065361569,0.2000660217871898,1.490491862314564,0,0.470155151199896,0,0.0170056118519111,0.6001980653615694,0,0,0.0900297098042354,0,0,0,0,0,0,0,0,0,0,0,730,0.5,894,0.25,1,0,0,0,0,0,0,0,0,0,0,0,0
412,20.60391474380132,67.4128084336024,4.190796251287745,1.8403496664366228,0.0200038007221372,0.0800152028885488,2.2904351826847096,0.0600114021664116,0.4600874166091557,1.6503135595763194,0.4800912173312929,0.2300437083045778,0,0.0120022804332823,0.50009501805343,0,0,0.1600304057770976,0,0.0090017103249617,0,0,0,0,0,0,0,0,0,740,0.5,888,0.25,1,0,0,0,0,0,0,0,0,0,0,0,0
413,20.603502595441228,67.61149395397219,4.19071242111159,1.850314553474091,0,0.1100187031795405,2.2703859656141545,0.0800136023123931,0.5200884150305553,1.6402788474040586,0.2500425072262285,0.150025504335737,0,0.0130022103757638,0.5100867147415061,0,0,0.2000340057809828,0,0,0,0,0,0,0,0,0,0,0,745,0.5,885,0.25,1,0,0,0,0,0,0,0,0,0,0,0,0
414,20.60865563536686,67.9285299825927,4.101722723543888,1.8507773264771208,0.0200084035294823,0.1100462194121531,2.2609495988315094,0.0500210088237059,0.570239500590248,1.650693291182297,0,0.470197482942836,0.210088237059565,0.0180075631765341,0,0,0,0.0900378158826707,0,0.0600252105884471,0,0,0,0,0,0,0,0,0,745,0.5,887,0.25,1,0,0,0,0,0,0,0,0,0,0,0,0
415,20.71698793010269,67.65547749154307,4.213455033127165,1.821493624772314,0.0200164134590364,0.100082067295182,2.2918793410596696,0.0800656538361456,0.4904021297463921,1.7314197642066498,0.2502051682379552,0.1401148942132549,0.2101723413198823,0.0180147721131327,0,0,0,0.2001641345903641,0,0.0600492403771092,0,0,0,0,0,0,0,0,0,740,0.5,890,0.25,1,0,0,0,0,0,0,0,0,0,0,0,0
416,21.60561746053974,65.21695640866625,3.730970052213576,1.7804629203592932,0,0.4701222317802628,2.3806189609298416,0,0.5601456378658451,1.6304239102166562,1.910496729149579,0,0,0.0140036409466461,0.7001820473323064,0,0,0,0,0,0,0,0,0,0,0,0,0,0,743,0.5,892,0.25,1,0,0,0,0,0,0,0,0,0,0,0,0
417,21.318120402342,66.756743231747,3.723164689986489,1.8315568232998047,0,0.5004253615573238,2.221888605314517,0.1201020867737577,0.2101786518540759,1.7214632437571935,0.5304508832507633,0.2402041735475154,0.2902467097032478,0.0150127608467197,0,0,0,0.5204423760196167,0,0,0,0,0,0,0,0,0,0,0,750,0.5,800,0.66,1,0,0,0,0,0,0,0,0,0,0,0,0
418,21.42249361829921,67.0704239451424,3.763952149757245,1.8319235196956805,0.0200210220731768,0.5005255518294209,2.2323439611592173,0.120126132439061,0.2102207317683568,1.7117973872566197,0.550578107012363,0.2502627759147104,0.3003153310976525,0.0150157665548826,0,0,0,0,0,0,0,0,0,0,0,0,0,0,0,750,0.5,800,0.66,1,0,0,0,0,0,0,0,0,0,0,0,0
419,21.311721446795737,66.73670518785332,3.742058131972585,1.821001550852969,0.0300165090799939,0.5102806543598979,2.221221671919556,0.1200660363199759,0.2101155635599579,1.700935514532993,0.8904897693731552,0.3902146180399219,0.2901595877732753,0.0150082545399969,0,0,0,0.0100055030266646,0,0,0,0,0,0,0,0,0,0,0,750,0.5,800,0.66,1,0,0,0,0,0,0,0,0,0,0,0,0
420,21.30831024099399,66.92610117945999,3.5713928432088515,1.8207100769300024,0.0300117045647802,0.5101989776012645,2.22086613779374,0.1100429167375276,0.2200858334750552,1.6906593571492885,0.8903472354218145,0.3901521593421435,0.2901131441262092,0.0150058522823901,0,0,0,0,0,0.006002340912956,0,0,0,0,0,0,0,0,0,750,0.5,800,0.66,1,0,0,0,0,0,0,0,0,0,0,0,0
421,21.413919047380794,66.54325311452443,3.702406564266773,1.8211837694501427,0,0.5503577325261421,2.231450442787812,0.1100715465052284,0.3502276479711812,1.691099214489418,0.8905788762695752,0.3902536648821734,0.290188622604693,0.015009756341622,0,0,0,0,0,0,0,0,0,0,0,0,0,0,0,750,0.5,800,0.66,1,0,0,0,0,0,0,0,0,0,0,0,0
422,21.42163585221073,66.46713180312116,3.743781219031222,1.7918097278251035,0.0300303306339402,0.5505560616222385,2.2622849077568343,0.1101112123244476,0.3503538573959698,1.6516681848667152,0.820829037327701,0.3903942982412236,0.280283085916776,0.0150151653169701,0,0,0,0.070070771479194,0,0.044044484929779,0,0,0,0,0,0,0,0,0,750,0.5,800,0.66,1,0,0,0,0,0,0,0,0,0,0,0,0
423,21.41841984106331,66.55723922573412,3.7031847388754326,1.7915407250235198,0.0300258222070981,0.5704906219348638,2.231919450727625,0.0900774666212942,0.2802410072662489,1.7014632584022256,0.870748844005845,0.3903356886922753,0.300258222070981,0.0140120503633124,0,0,0,0.0500430370118301,0,0,0,0,0,0,0,0,0,0,0,750,0.5,800,0.66,1,0,0,0,0,0,0,0,0,0,0,0,0
424,21.22313321520457,66.77278233274268,3.6840155769789074,1.7919532290196314,0.0300327356818932,0.5706219779559719,2.2224224404601016,0.0900982070456797,0.2803055330310038,1.6618113743980936,0.8709493347749045,0.380414651970648,0.3003273568189326,0.0140152766515501,0,0,0,0.0500545594698221,0,0.0570621977955971,0,0,0,0,0,0,0,0,0,750,0.5,800,0.66,1,0,0,0,0,0,0,0,0,0,0,0,0
425,21.33178435869446,66.59923285695687,3.685491382159418,1.8026860021431936,0.0300447667023865,0.5708505673453446,2.2433425804448635,0.0901343001071596,0.270402900321479,1.7025367798019049,1.241850357031978,0.0120179066809546,0.3004476670238656,0.0140208911277803,0,0,0,0.0500746111706442,0,0.0550820722877086,0,0,0,0,0,0,0,0,0,750,0.5,800,0.66,1,0,0,0,0,0,0,0,0,0,0,0,0
426,21.227595874637025,66.68669270051065,3.6948032442174825,1.7923300290377489,0.0300390507659957,0.57074196455392,2.222889756683689,0.0901171522979873,0.2803644738159608,1.622108741363773,0.7309502353058976,0.6308200660859117,0.3003905076599579,0.0150195253829978,0,0,0,0.0500650846099929,0,0.0550715930709922,0,0,0,0,0,0,0,0,0,750,0.5,800,0.66,1,0,0,0,0,0,0,0,0,0,0,0,0
427,22.18058439256596,66.03534714133794,3.818301514154049,1.934471058895022,0.2835873803615739,0.3848685876335646,2.39023649161898,0.2937155010887729,0.3443561047247683,0.8203777789031246,1.184990125082291,0.0202562414543981,0.2835873803615739,0.0151921810907986,0,0,0,0.010128120727199,0,0,0,0,0,0,0,0,0,0,0,750,0.5,800,0.66,1,0,0,0,0,0,0,0,0,0,0,0,0
428,22.138587558113787,66.51639261778732,3.8138748566023297,2.24404773884517,0.2918268359933181,0.3622677964054983,2.133354801054601,0.2918268359933181,0.7245355928109967,0,1.1773703383178695,0,0.2918268359933181,0.014088192082436,0,0,0,0,0,0,0,0,0,0,0,0,0,0,0,750,0.5,800,0.66,1,0,0,0,0,0,0,0,0,0,0,0,0
429,21.14628842739442,66.23177130089573,3.69062581044148,1.815388912163106,0.2992399305763361,0.5087078819797715,2.224350150617432,0.1097213078779899,0.6284038542103059,1.745566261695294,0.5286572106848605,0.2393919444610689,0.2992399305763361,0.0139645300935623,0,0,0,0.518682546332316,0,0,0,0,0,0,0,0,0,0,0,750,0.5,800,0.66,1,0,0,0,0,0,0,0,0,0,0,0,0
430,21.167190854176024,66.89631071838649,3.724227447456442,1.827167889770855,0.2895511956467475,0.499226199390944,2.206579801307972,0.1198142878538265,0,1.6774000299535716,0.5291797713544006,0.239628575707653,0.2895511956467475,0.0149767859817283,0,0,0,0.5191952473665817,0,0,0,0,0,0,0,0,0,0,0,750,0.5,800,0.66,1,0,0,0,0,0,0,0,0,0,0,0,0
431,18.349174587293646,68.23411705852926,3.921960980490245,2.56128064032016,0,0.4102051025512755,0,0.1100550275137568,1.6208104052026011,1.910955477738869,0,0,1.92096048024012,0,0.96048024012006,0,0,0,0,0,0,0,0,0,0,0,0,0,0,760,1,855,1,1,0,0,0,0,1,0,0,0,0,0,0,0
432,20.8295852073963,65.45727136431782,3.708145927036481,1.6791604197901049,0,0,2.378810594702648,0.5797101449275361,0.9195402298850576,1.649175412293853,0,0,1.869065467266367,0,0.929535232383808,0,0,0,0,0,0,0,0,0,0,0,0,0,0,760,1,890,1,1,0,0,0,0,1,0,0,0,0,0,0,0
433,18.784530386740325,69.85434455047714,4.018081366147664,2.62179809141135,0,0,0,0.1205424409844299,1.6574585635359111,1.9588146659969856,0,0,0,0,0.9844299347061776,0,0,0,0,0,0,0,0,0,0,0,0,0,0,760,1,900,1,1,0,0,0,0,1,0,0,0,0,0,0,0
434,21.672698029754724,68.0940892641737,3.860072376357057,1.749095295536791,0,0,0,0,0.9549658222758344,1.7189384800965015,0,0,1.950140731805388,0,0,0,0,0,0,0,0,0,0,0,0,0,0,0,0,760,1,905,1,1,0,0,0,0,1,0,0,0,0,0,0,0
435,22.5427135678392,64.25125628140702,3.748743718592965,1.7085427135678388,0,0,0,0,0.4824120603015074,1.798994974874372,2.030150753768844,0,1.8391959798994968,0,0,1.5979899497487435,0,0,0,0,0,0,0,0,0,0,0,0,0,760,1,930,1,1,0,0,0,0,1,0,0,0,0,0,0,0
436,21.18788121187881,66.56334366563341,3.76962303769623,0.8699130086991299,0,0.4199580041995799,1.8698130186981297,0.1199880011998799,0.92990700929907,1.6798320167983198,0,0,1.6498350164983495,0,0.93990600939906,0,0,0,0,0,0,0,0,0,0,0,0,0,0,760,1,940,1,1,0,0,0,0,1,0,0,0,0,0,0,0
437,18.51,68.86,3.96,2.59,0,0,0,0.58,1.6399999999999997,1.93,0,0,0.97,0,0.96,0,0,0,0,0,0,0,0,0,0,0,0,0,0,760,1,945,1,1,0,0,0,0,1,0,0,0,0,0,0,0
438,20.20929627628709,65.83028192968766,3.831762610800969,1.3906396942593595,0.1100506232867119,0.5702623206675071,3.0213898393260905,0.21009664445645,0.1900874402225024,1.4106488984933072,2.4111091101906883,0.3601656762110571,0.3001380635092143,0.0900414190527642,0,0,0,0,0,0,0.016007363387158,0,0.0270124257158292,0,0.021009664445645,0,0,0,0,740,0.33,800,0.4,1,0,0,0,0,0,0,0,0,0,0,0,0
439,20.89644760390734,64.78898587240171,3.829349010668187,1.3997620404531232,0.0999830028895088,0.6098963176260037,3.139466290730576,0.2699541078016738,0.2999490086685264,1.4897467430536813,2.2096243638581448,0.4299269124248878,0,0.0619894617914954,0.2799524080906246,0,0,0.0199966005779017,0,0,0,0,0,0,0.0249957507223772,0.1499745043342632,0,0,0,740,0.33,805,0.4,1,0,0,0,0,0,0,0,0,0,0,0,0
440,20.99454141923099,64.98310439285783,3.789014856137403,1.3996360946153994,0.0999740067582428,0.599844040549457,3.0492072061264057,0.2599324175714313,0.2899246195989041,1.4696178993461697,2.2294203507088146,0.4298882290604441,0,0.0609841441225281,0.1499610101373642,0,0,0.0199948013516485,0,0,0,0,0,0,0.0249935016895607,0.1499610101373642,0,0,0,740,0.33,820,0.4,1,0,0,0,0,0,0,0,0,0,0,0,0
441,21.44954845693552,64.95003457987951,3.317663803385821,1.353125720414157,0.0400926139381972,0.3708566789283244,3.207409115055779,0.3608335254437751,0.5612965951347613,1.9244454690334671,1.623750864496988,0.5813429021038599,0,0.0992292194970381,0,0,0,0,0,0,0,0,0,0,0,0.1603704557527889,0,0,0,740,0.33,830,0.4,1,0,0,0,0,0,0,0,0,0,0,0,0
442,21.70412378351888,65.81250437583141,4.1307848491213335,0.6401216231083907,0.0300057010832058,0.6401216231083907,3.580680329262561,0.2900551104709895,0.2400456086656465,0,2.050389574019064,0.5200988187755675,0.2500475090267151,0.0650123523469459,0,0,0,0.0200038007221372,0,0,0,0,0,0,0,0.0260049409387783,0,0,0,740,0.33,840,0.4,1,0,0,0,0,0,0,0,0,0,0,0,0
443,19.805347443809826,66.91806787832715,3.220869634801396,1.4403889050043508,0,0.7802106568773568,2.680723795424764,0.2000540145839376,0.8102187590649474,1.1603132845868382,2.4206535764656456,0.2100567153131345,0.2000540145839376,0.1100297080211657,0,0,0,0,0,0,0,0,0,0,0,0.0430116131355465,0,0,0,740,0.33,850,0.4,1,0,0,0,0,0,0,0,0,0,0,0,0
444,20.012407692769514,66.44119353999479,3.732314034701514,1.400868538493866,0,0.780483900018011,2.8317556885268864,0.5803598230903159,0.2001240769276951,0.9305769577137823,2.4114951269787266,0.2101302807740799,0.3902419500090055,0.0330204726930697,0,0,0,0,0,0,0,0,0,0,0,0.0450279173087314,0,0,0,740,0.33,918,0.4,1,0,0,0,0,0,0,0,0,0,0,0,0
445,21.111332403903603,67.21768571997609,3.784106751643098,1.6928898625771756,0,0.3983270264887472,2.4895439155546697,0.1991635132443736,0.995817566221868,1.6928898625771756,0,0,0,0,0.4182433778131845,0,0,0,0,0,0,0,0,0,0,0,0,0,0,750,0.25,840,0.3,0,0,0,0,0,0,0,0,1,0,0,0,0
446,21.09431746947791,67.16351081083769,3.7810569049064178,1.6915254574581344,0,0.3980059899901493,2.487537437438433,0.1990029949950746,0.9950149749753732,1.6915254574581344,0,0,0,0,0.4378065889891642,0,0,0,0,0,0,0.0606959134734977,0,0,0,0,0,0,0,750,0.25,840,0.3,0,0,0,0,0,0,0,0,1,0,0,0,0
447,21.143757604771302,67.32092633594637,3.789918815949573,1.6954899966090196,0,0.3989388227315341,2.493367642072088,0.199469411365767,0.9973470568288352,1.6954899966090196,0,0,0.199469411365767,0,0,0,0,0,0,0,0.0658249057507031,0,0,0,0,0,0,0,0,750,0.25,840,0.3,0,0,0,0,0,0,0,0,1,0,0,0,0
448,21.1488198559486,67.33704435266652,3.790826200594561,1.695895931844935,0,0.3990343369046906,2.493964605654316,0.1995171684523453,0.9975858422617264,1.695895931844935,0,0,0.2294447437201971,0,0,0,0,0,0,0,0.0119710301071407,0,0,0,0,0,0,0,0,750,0.25,840,0.3,0,0,0,0,0,0,0,0,1,0,0,0,0
449,21.03028559524636,66.95963573958157,3.769579493487555,1.686390826033906,0,0.3967978414197426,2.4799865088733912,0.1983989207098713,0.9919946035493564,1.686390826033906,0,0,0.228158758816352,0,0,0,0,0,0,0,0.0069439622248454,0,0.5654369240231332,0,0,0,0,0,0,750,0.25,840,0.3,0,0,0,0,0,0,0,0,1,0,0,0,0
450,0.5503296379312133,97.99376354335652,1.3892186144221297,0,0,0,0,0,0,0,0,0,0,0,0,0,0,0,0,0,0,0,0,0,0,0,0,0,0,0,0,0,0,0,0,0,0,0,0,0,0,0,1,0,0,0
451,0.966294961532398,97.54793321965796,1.419083583221223,0,0,0,0,0,0,0,0,0,0,0,0,0,0,0,0,0,0,0,0,0,0,0,0,0,0,0,0,0,0,0,0,0,0,0,0,0,0,0,1,0,0,0
452,1.107617500562753,96.87918773411012,1.946506519045323,0,0,0,0,0,0,0,0,0,0,0,0,0,0,0,0,0,0,0,0,0,0,0,0,0,0,0,0,0,0,0,0,0,0,0,0,0,0,0,1,0,0,0
453,1.13748246709811,96.43335741041156,2.3624718739448025,0,0,0,0,0,0,0,0,0,0,0,0,0,0,0,0,0,0,0,0,0,0,0,0,0,0,0,0,0,0,0,0,0,0,0,0,0,0,0,1,0,0,0
454,1.2489400395624417,96.21044224856227,2.4739294548694457,0,0,0,0,0,0,0,0,0,0,0,0,0,0,0,0,0,0,0,0,0,0,0,0,0,0,0,0,0,0,0,0,0,0,0,0,0,0,0,1,0,0,0
455,1.8280905744427685,96.21044224856227,1.8947788757188664,0,0,0,0,0,0,0,0,0,0,0,0,0,0,0,0,0,0,0,0,0,0,0,0,0,0,0,0,0,0,0,0,0,0,0,0,0,0,0,1,0,0,0
456,2.608293580444069,94.65003611561735,2.674981942191323,0,0,0,0,0,0,0,0,0,0,0,0,0,0,0,0,0,0,0,0,0,0,0,0,0,0,0,0,0,0,0,0,0,0,0,0,0,0,0,1,0,0,0
457,3.269036719745173,94.87295127746664,1.7913235890659085,0,0,0,0,0,0,0,0,0,0,0,0,0,0,0,0,0,0,0,0,0,0,0,0,0,0,0,0,0,0,0,0,0,0,0,0,0,0,0,1,0,0,0
458,3.603409435945295,94.2042057919188,2.125696331839815,0,0,0,0,0,0,0,0,0,0,0,0,0,0,0,0,0,0,0,0,0,0,0,0,0,0,0,0,0,0,0,0,0,0,0,0,0,0,0,1,0,0,0
459,4.049239723924032,93.3125451445217,2.5715266555383662,0,0,0,0,0,0,0,0,0,0,0,0,0,0,0,0,0,0,0,0,0,0,0,0,0,0,0,0,0,0,0,0,0,0,0,0,0,0,0,1,0,0,0
460,2.230195518041157,93.08962998267242,4.613486166964939,0,0,0,0,0,0,0,0,0,0,0,0,0,0,0,0,0,0,0,0,0,0,0,0,0,0,0,0,0,0,0,0,0,0,0,0,0,0,0,1,0,0,0
461,1.5097224446127626,93.75837546822024,4.665213810291418,0,0,0,0,0,0,0,0,0,0,0,0,0,0,0,0,0,0,0,0,0,0,0,0,0,0,0,0,0,0,0,0,0,0,0,0,0,0,0,1,0,0,0
462,0.9604368759909933,93.3125451445217,5.660329744341476,0,0,0,0,0,0,0,0,0,0,0,0,0,0,0,0,0,0,0,0,0,0,0,0,0,0,0,0,0,0,0,0,0,0,0,0,0,0,0,1,0,0,0
463,1.4062671658549275,92.4208844971246,6.106160068040027,0,0,0,0,0,0,0,0,0,0,0,0,0,0,0,0,0,0,0,0,0,0,0,0,0,0,0,0,0,0,0,0,0,0,0,0,0,0,0,1,0,0,0
464,2.371518056792993,92.4208844971246,5.140909102789061,0,0,0,0,0,0,0,0,0,0,0,0,0,0,0,0,0,0,0,0,0,0,0,0,0,0,0,0,0,0,0,0,0,0,0,0,0,0,0,1,0,0,0
465,3.1735837349162352,91.97505417342605,4.784673685487746,0,0,0,0,0,0,0,0,0,0,0,0,0,0,0,0,0,0,0,0,0,0,0,0,0,0,0,0,0,0,0,0,0,0,0,0,0,0,0,1,0,0,0
466,3.945784445589453,91.97505417342605,4.012472913286975,0,0,0,0,0,0,0,0,0,0,0,0,0,0,0,0,0,0,0,0,0,0,0,0,0,0,0,0,0,0,0,0,0,0,0,0,0,0,0,1,0,0,0
467,4.331884800553553,91.97505417342605,3.6263725271866094,0,0,0,0,0,0,0,0,0,0,0,0,0,0,0,0,0,0,0,0,0,0,0,0,0,0,0,0,0,0,0,0,0,0,0,0,0,0,0,1,0,0,0
468,5.490185863919578,91.97505417342605,2.4680713688854303,0,0,0,0,0,0,0,0,0,0,0,0,0,0,0,0,0,0,0,0,0,0,0,0,0,0,0,0,0,0,0,0,0,0,0,0,0,0,0,1,0,0,0
469,5.2155430814635935,91.75213901157676,2.965629335910459,0,0,0,0,0,0,0,0,0,0,0,0,0,0,0,0,0,0,0,0,0,0,0,0,0,0,0,0,0,0,0,0,0,0,0,0,0,0,0,1,0,0,0
470,1.4622832214840429,81.49804156651007,16.9729869387527,0,0,0,0,0,0,0,0,0,0,0,0,0,0,0,0,0,0,0,0,0,0,0,0,0,0,0,0,0,0,0,0,1,0,0,0,0,0,0,0,0,0,0
471,1.3508256490563468,81.72095672835933,16.861529357828058,0,0,0,0,0,0,0,0,0,0,0,0,0,0,0,0,0,0,0,0,0,0,0,0,0,0,0,0,0,0,0,0,1,0,0,0,0,0,0,0,0,0,0
472,1.5438758273771782,81.72095672835933,16.66847916477786,0,0,0,0,0,0,0,0,0,0,0,0,0,0,0,0,0,0,0,0,0,0,0,0,0,0,0,0,0,0,0,0,1,0,0,0,0,0,0,0,0,0,0
473,2.732041862535325,81.27512640466078,15.926143361376162,0,0,0,0,0,0,0,0,0,0,0,0,0,0,0,0,0,0,0,0,0,0,0,0,0,0,0,0,0,0,0,0,1,0,0,0,0,0,0,0,0,0,0
474,1.6254684332599965,81.94387189020861,16.363971390803027,0,0,0,0,0,0,0,0,0,0,0,0,0,0,0,0,0,0,0,0,0,0,0,0,0,0,0,0,0,0,0,0,1,0,0,0,0,0,0,0,0,0,0
475,2.9250920404344782,81.27512640466078,15.733093168325968,0,0,0,0,0,0,0,0,0,0,0,0,0,0,0,0,0,0,0,0,0,0,0,0,0,0,0,0,0,0,0,0,1,0,0,0,0,0,0,0,0,0,0
476,4.143123039332394,80.38346575726368,15.406722719823746,0,0,0,0,0,0,0,0,0,0,0,0,0,0,0,0,0,0,0,0,0,0,0,0,0,0,0,0,0,0,0,0,1,0,0,0,0,0,0,0,0,0,0
477,4.99691635418165,80.60638091911294,14.33001417364816,0,0,0,0,0,0,0,0,0,0,0,0,0,0,0,0,0,0,0,0,0,0,0,0,0,0,0,0,0,0,0,0,1,0,0,0,0,0,0,0,0,0,0
478,5.189966531349029,80.60638091911294,14.136963980597969,0,0,0,0,0,0,0,0,0,0,0,0,0,0,0,0,0,0,0,0,0,0,0,0,0,0,0,0,0,0,0,0,1,0,0,0,0,0,0,0,0,0,0
479,5.6357968181194025,79.71472027171583,14.58279430429652,0,0,0,0,0,0,0,0,0,0,0,0,0,0,0,0,0,0,0,0,0,0,0,0,0,0,0,0,0,0,0,0,1,0,0,0,0,0,0,0,0,0,0
480,5.858711961373444,79.26888994801729,14.805709466145784,0,0,0,0,0,0,0,0,0,0,0,0,0,0,0,0,0,0,0,0,0,0,0,0,0,0,0,0,0,0,0,0,1,0,0,0,0,0,0,0,0,0,0
481,6.274677281337148,78.82305962431874,14.835574434944876,0,0,0,0,0,0,0,0,0,0,0,0,0,0,0,0,0,0,0,0,0,0,0,0,0,0,0,0,0,0,0,0,1,0,0,0,0,0,0,0,0,0,0
482,4.75213853785101,79.93763543356513,15.243537495572648,0,0,0,0,0,0,0,0,0,0,0,0,0,0,0,0,0,0,0,0,0,0,0,0,0,0,0,0,0,0,0,0,1,0,0,0,0,0,0,0,0,0,0
483,2.8216367619084366,79.93763543356513,17.17403942607458,0,0,0,0,0,0,0,0,0,0,0,0,0,0,0,0,0,0,0,0,0,0,0,0,0,0,0,0,0,0,0,0,1,0,0,0,0,0,0,0,0,0,0
484,0.8559864666914336,54.52530698274762,44.55201832329802,0,0,0,0,0,0,0,0,0,0,0,0,0,0,0,0,0,0,0,0,0,0,0,0,0,0,0,0,0,0,0,0,0,0,0,0,0,0,0,0,1,0,0
485,1.821237358456159,54.52530698274762,43.58676735804705,0,0,0,0,0,0,0,0,0,0,0,0,0,0,0,0,0,0,0,0,0,0,0,0,0,0,0,0,0,0,0,0,0,0,0,0,0,0,0,0,1,0,0
486,2.2372026812400634,54.07947665904906,43.61663232684614,0,0,0,0,0,0,0,0,0,0,0,0,0,0,0,0,0,0,0,0,0,0,0,0,0,0,0,0,0,0,0,0,0,0,0,0,0,0,0,0,1,0,0
487,4.064249180729547,52.74198568795342,43.1270766540928,0,0,0,0,0,0,0,0,0,0,0,0,0,0,0,0,0,0,0,0,0,0,0,0,0,0,0,0,0,0,0,0,0,0,0,0,0,0,0,0,1,0,0
488,2.683032970212423,53.18781601165196,44.06246265054468,0,0,0,0,0,0,0,0,0,0,0,0,0,0,0,0,0,0,0,0,0,0,0,0,0,0,0,0,0,0,0,0,0,0,0,0,0,0,0,0,1,0,0
489,1.9924248637950648,53.41073117350123,44.53015564877062,0,0,0,0,0,0,0,0,0,0,0,0,0,0,0,0,0,0,0,0,0,0,0,0,0,0,0,0,0,0,0,0,0,0,0,0,0,0,0,0,1,0,0
490,0.6410736152812007,53.41073117350123,45.88150700012197,0,0,0,0,0,0,0,0,0,0,0,0,0,0,0,0,0,0,0,0,0,0,0,0,0,0,0,0,0,0,0,0,0,0,0,0,0,0,0,0,1,0,0
491,1.3914116562020524,52.29615536425486,46.24574471169496,0,0,0,0,0,0,0,0,0,0,0,0,0,0,0,0,0,0,0,0,0,0,0,0,0,0,0,0,0,0,0,0,0,0,0,0,0,0,0,0,1,0,0
492,3.3000507638453627,51.18157955500848,45.4516812649668,0,0,0,0,0,0,0,0,0,0,0,0,0,0,0,0,0,0,0,0,0,0,0,0,0,0,0,0,0,0,0,0,0,0,0,0,0,0,0,0,1,0,0
493,3.493100941565814,51.18157955500848,45.25863107191661,0,0,0,0,0,0,0,0,0,0,0,0,0,0,0,0,0,0,0,0,0,0,0,0,0,0,0,0,0,0,0,0,0,0,0,0,0,0,0,0,1,0,0
494,4.346894257351963,51.40449471685776,44.181922525741015,0,0,0,0,0,0,0,0,0,0,0,0,0,0,0,0,0,0,0,0,0,0,0,0,0,0,0,0,0,0,0,0,0,0,0,0,0,0,0,0,1,0,0
495,4.287164324588531,52.29615536425486,43.34999181594208,0,0,0,0,0,0,0,0,0,0,0,0,0,0,0,0,0,0,0,0,0,0,0,0,0,0,0,0,0,0,0,0,0,0,0,0,0,0,0,0,1,0,0
496,6.054480885186891,51.85032504055629,42.0285054333898,0,0,0,0,0,0,0,0,0,0,0,0,0,0,0,0,0,0,0,0,0,0,0,0,0,0,0,0,0,0,0,0,0,0,0,0,0,0,0,0,1,0,0
497,6.418718566057649,50.73574923130992,42.77884353106319,0,0,0,0,0,0,0,0,0,0,0,0,0,0,0,0,0,0,0,0,0,0,0,0,0,0,0,0,0,0,0,0,0,0,0,0,0,0,0,0,1,0,0
498,6.701363641515286,49.39825826021427,43.83368940271141,0,0,0,0,0,0,0,0,0,0,0,0,0,0,0,0,0,0,0,0,0,0,0,0,0,0,0,0,0,0,0,0,0,0,0,0,0,0,0,0,1,0,0
499,6.924278784341638,48.9524279365157,44.05660456456068,0,0,0,0,0,0,0,0,0,0,0,0,0,0,0,0,0,0,0,0,0,0,0,0,0,0,0,0,0,0,0,0,0,0,0,0,0,0,0,0,1,0,0
500,4.822589511128683,50.06700374576209,45.04371820433902,0,0,0,0,0,0,0,0,0,0,0,0,0,0,0,0,0,0,0,0,0,0,0,0,0,0,0,0,0,0,0,0,0,0,0,0,0,0,0,0,1,0,0
501,3.218458158180553,50.9586643931592,45.75618903894163,0,0,0,0,0,0,0,0,0,0,0,0,0,0,0,0,0,0,0,0,0,0,0,0,0,0,0,0,0,0,0,0,0,0,0,0,0,0,0,0,1,0,0
502,1.5545968679959827,52.74198568795342,45.63672916374532,0,0,0,0,0,0,0,0,0,0,0,0,0,0,0,0,0,0,0,0,0,0,0,0,0,0,0,0,0,0,0,0,0,0,0,0,0,0,0,0,1,0,0
503,1.448422842286007,78.82305962431874,19.661829261199703,0,0,0,0,0,0,0,0,0,0,0,0,0,0,0,0,0,0,0,0,0,0,0,0,0,0,0,0,0,0,0,0,0,0,1,0,0,0,0,0,0,0,0
504,2.027573376986396,78.82305962431874,19.082678682049124,0,0,0,0,0,0,0,0,0,0,0,0,0,0,0,0,0,0,0,0,0,0,0,0,0,0,0,0,0,0,0,0,0,0,1,0,0,0,0,0,0,0,0
505,2.748046449824926,78.1543141387709,19.030951038722662,0,0,0,0,0,0,0,0,0,0,0,0,0,0,0,0,0,0,0,0,0,0,0,0,0,0,0,0,0,0,0,0,0,0,1,0,0,0,0,0,0,0,0
506,3.631704733078607,77.93139897692164,18.370207847446512,0,0,0,0,0,0,0,0,0,0,0,0,0,0,0,0,0,0,0,0,0,0,0,0,0,0,0,0,0,0,0,0,0,0,1,0,0,0,0,0,0,0,0
507,5.34729365662443,76.81682316767525,17.76919459376855,0,0,0,0,0,0,0,0,0,0,0,0,0,0,0,0,0,0,0,0,0,0,0,0,0,0,0,0,0,0,0,0,0,0,1,0,0,0,0,0,0,0,0
508,5.733394010657761,76.81682316767525,17.383094207668165,0,0,0,0,0,0,0,0,0,0,0,0,0,0,0,0,0,0,0,0,0,0,0,0,0,0,0,0,0,0,0,0,0,0,1,0,0,0,0,0,0,0,0
509,6.587187323132199,77.03973832952452,16.306385661492552,0,0,0,0,0,0,0,0,0,0,0,0,0,0,0,0,0,0,0,0,0,0,0,0,0,0,0,0,0,0,0,0,0,0,1,0,0,0,0,0,0,0,0
510,7.033017608786906,76.14807768212742,16.752215985191107,0,0,0,0,0,0,0,0,0,0,0,0,0,0,0,0,0,0,0,0,0,0,0,0,0,0,0,0,0,0,0,0,0,0,1,0,0,0,0,0,0,0,0
511,8.280913565032762,74.81058671103177,16.841810891588363,0,0,0,0,0,0,0,0,0,0,0,0,0,0,0,0,0,0,0,0,0,0,0,0,0,0,0,0,0,0,0,0,0,0,1,0,0,0,0,0,0,0,0
512,9.944774835351822,73.02726541623755,16.961270766784693,0,0,0,0,0,0,0,0,0,0,0,0,0,0,0,0,0,0,0,0,0,0,0,0,0,0,0,0,0,0,0,0,0,0,1,0,0,0,0,0,0,0,0
513,9.031251596063145,73.69601090178539,17.20604860316136,0,0,0,0,0,0,0,0,0,0,0,0,0,0,0,0,0,0,0,0,0,0,0,0,0,0,0,0,0,0,0,0,0,0,1,0,0,0,0,0,0,0,0
514,7.100749834845061,73.69601090178539,19.136550533663296,0,0,0,0,0,0,0,0,0,0,0,0,0,0,0,0,0,0,0,0,0,0,0,0,0,0,0,0,0,0,0,0,0,0,1,0,0,0,0,0,0,0,0
515,8.593423605655943,73.02726541623755,18.31262211813604,0,0,0,0,0,0,0,0,0,0,0,0,0,0,0,0,0,0,0,0,0,0,0,0,0,0,0,0,0,0,0,0,0,0,1,0,0,0,0,0,0,0,0
516,9.729861987365323,71.91268960699117,18.290759443608657,0,0,0,0,0,0,0,0,0,0,0,0,0,0,0,0,0,0,0,0,0,0,0,0,0,0,0,0,0,0,0,0,0,0,1,0,0,0,0,0,0,0,0
517,11.28226568239046,70.35228347404623,18.29876173788037,0,0,0,0,0,0,0,0,0,0,0,0,0,0,0,0,0,0,0,0,0,0,0,0,0,0,0,0,0,0,0,0,0,0,1,0,0,0,0,0,0,0,0
518,12.671484163934394,68.34604701740275,18.91577958010172,0,0,0,0,0,0,0,0,0,0,0,0,0,0,0,0,0,0,0,0,0,0,0,0,0,0,0,0,0,0,0,0,0,0,1,0,0,0,0,0,0,0,0
519,12.396841385362336,68.12313185555347,19.413337547126748,0,0,0,0,0,0,0,0,0,0,0,0,0,0,0,0,0,0,0,0,0,0,0,0,0,0,0,0,0,0,0,0,0,0,1,0,0,0,0,0,0,0,0
520,9.359766223327952,68.7918773411013,21.781667507055527,0,0,0,0,0,0,0,0,0,0,0,0,0,0,0,0,0,0,0,0,0,0,0,0,0,0,0,0,0,0,0,0,0,0,1,0,0,0,0,0,0,0,0
521,8.691020797659334,70.12936831219696,21.11292202150769,0,0,0,0,0,0,0,0,0,0,0,0,0,0,0,0,0,0,0,0,0,0,0,0,0,0,0,0,0,0,0,0,0,0,1,0,0,0,0,0,0,0,0
522,10.60766217389451,67.45438637000565,21.87126241345276,0,0,0,0,0,0,0,0,0,0,0,0,0,0,0,0,0,0,0,0,0,0,0,0,0,0,0,0,0,0,0,0,0,0,1,0,0,0,0,0,0,0,0
523,8.484110242702897,67.45438637000565,23.994814537004903,0,0,0,0,0,0,0,0,0,0,0,0,0,0,0,0,0,0,0,0,0,0,0,0,0,0,0,0,0,0,0,0,0,0,1,0,0,0,0,0,0,0,0
524,6.909843866441435,67.90021669370418,25.123250726506992,0,0,0,0,0,0,0,0,0,0,0,0,0,0,0,0,0,0,0,0,0,0,0,0,0,0,0,0,0,0,0,0,0,0,1,0,0,0,0,0,0,0,0
525,3.5981258892617376,68.34604701740275,27.989138653460778,0,0,0,0,0,0,0,0,0,0,0,0,0,0,0,0,0,0,0,0,0,0,0,0,0,0,0,0,0,0,0,0,0,0,1,0,0,0,0,0,0,0,0
526,1.7790816820495363,68.12313185555347,30.03109816488736,0,0,0,0,0,0,0,0,0,0,0,0,0,0,0,0,0,0,0,0,0,0,0,0,0,0,0,0,0,0,0,0,0,0,1,0,0,0,0,0,0,0,0
527,1.199931147125227,68.12313185555347,30.61024874403793,0,0,0,0,0,0,0,0,0,0,0,0,0,0,0,0,0,0,0,0,0,0,0,0,0,0,0,0,0,0,0,0,0,0,1,0,0,0,0,0,0,0,0
528,1.6676241096767228,68.34604701740275,29.91964058396272,0,0,0,0,0,0,0,0,0,0,0,0,0,0,0,0,0,0,0,0,0,0,0,0,0,0,0,0,0,0,0,0,0,0,1,0,0,0,0,0,0,0,0
529,2.023859499576787,68.7918773411013,29.117574842962863,0,0,0,0,0,0,0,0,0,0,0,0,0,0,0,0,0,0,0,0,0,0,0,0,0,0,0,0,0,0,0,0,0,0,1,0,0,0,0,0,0,0,0
530,2.9592454231222405,69.23770766479986,27.736358522812427,0,0,0,0,0,0,0,0,0,0,0,0,0,0,0,0,0,0,0,0,0,0,0,0,0,0,0,0,0,0,0,0,0,0,1,0,0,0,0,0,0,0,0
531,4.3105966666285696,69.23770766479986,26.385007171461066,0,0,0,0,0,0,0,0,0,0,0,0,0,0,0,0,0,0,0,0,0,0,0,0,0,0,0,0,0,0,0,0,0,0,1,0,0,0,0,0,0,0,0
532,4.941474837708299,69.90645315034769,25.08538346343619,0,0,0,0,0,0,0,0,0,0,0,0,0,0,0,0,0,0,0,0,0,0,0,0,0,0,0,0,0,0,0,0,0,0,1,0,0,0,0,0,0,0,0
533,2.4238202349299343,71.46685928329262,26.04263213441548,0,0,0,0,0,0,0,0,0,0,0,0,0,0,0,0,0,0,0,0,0,0,0,0,0,0,0,0,0,0,0,0,0,0,1,0,0,0,0,0,0,0,0
534,1.235654199195352,71.91268960699117,26.78496793781715,0,0,0,0,0,0,0,0,0,0,0,0,0,0,0,0,0,0,0,0,0,0,0,0,0,0,0,0,0,0,0,0,0,0,1,0,0,0,0,0,0,0,0
535,1.896397339935902,72.13560476884044,25.90130958469173,0,0,0,0,0,0,0,0,0,0,0,0,0,0,0,0,0,0,0,0,0,0,0,0,0,0,0,0,0,0,0,0,0,0,1,0,0,0,0,0,0,0,0
536,1.5321596563047422,73.25018057808683,25.15097148701836,0,0,0,0,0,0,0,0,0,0,0,0,0,0,0,0,0,0,0,0,0,0,0,0,0,0,0,0,0,0,0,0,0,0,1,0,0,0,0,0,0,0,0
537,2.2366281424055217,75.70224735842886,21.99443616634541,0,0,0,0,0,0,0,0,0,0,0,0,0,0,0,0,0,0,0,0,0,0,0,0,0,0,0,0,0,0,0,0,0,0,1,0,0,0,0,0,0,0,0
538,2.0734429307858733,75.25641703473032,22.603451714295087,0,0,0,0,0,0,0,0,0,0,0,0,0,0,0,0,0,0,0,0,0,0,0,0,0,0,0,0,0,0,0,0,0,0,1,0,0,0,0,0,0,0,0
539,3.3213388978062284,73.91892606363467,22.69304662069232,0,0,0,0,0,0,0,0,0,0,0,0,0,0,0,0,0,0,0,0,0,0,0,0,0,0,0,0,0,0,0,0,0,0,1,0,0,0,0,0,0,0,0
540,7.005296850651632,70.79811379774479,22.12990063008513,0,0,0,0,0,0,0,0,0,0,0,0,0,0,0,0,0,0,0,0,0,0,0,0,0,0,0,0,0,0,0,0,0,0,1,0,0,0,0,0,0,0,0
541,6.040045967263936,70.79811379774479,23.0951515953361,0,0,0,0,0,0,0,0,0,0,0,0,0,0,0,0,0,0,0,0,0,0,0,0,0,0,0,0,0,0,0,0,0,0,1,0,0,0,0,0,0,0,0
542,4.873742611389204,72.35851993068974,22.701048914964023,0,0,0,0,0,0,0,0,0,0,0,0,0,0,0,0,0,0,0,0,0,0,0,0,0,0,0,0,0,0,0,0,0,0,1,0,0,0,0,0,0,0,0
543,6.662921842836738,73.02726541623755,20.243124048637995,0,0,0,0,0,0,0,0,0,0,0,0,0,0,0,0,0,0,0,0,0,0,0,0,0,0,0,0,0,0,0,0,0,0,1,0,0,0,0,0,0,0,0
544,6.083771312646718,73.02726541623755,20.822274627788552,0,0,0,0,0,0,0,0,0,0,0,0,0,0,0,0,0,0,0,0,0,0,0,0,0,0,0,0,0,0,0,0,0,0,1,0,0,0,0,0,0,0,0
545,5.556348420887801,73.69601090178539,20.68095207806484,0,0,0,0,0,0,0,0,0,0,0,0,0,0,0,0,0,0,0,0,0,0,0,0,0,0,0,0,0,0,0,0,0,0,1,0,0,0,0,0,0,0,0
546,3.416791882612032,76.81682316767525,19.69969652427048,0,0,0,0,0,0,0,0,0,0,0,0,0,0,0,0,0,0,0,0,0,0,0,0,0,0,0,0,0,0,0,0,0,0,1,0,0,0,0,0,0,0,0
547,2.374236803748417,65.00231958966361,32.556755263083254,0,0,0,0,0,0,0,0,0,0,0,0,0,0,0,0,0,0,0,0,0,0,0,0,0,0,0,0,0,0,0,0,0,0,1,0,0,0,0,0,0,0,0
548,4.059960764499451,64.33357410411578,31.53977665450583,0,0,0,0,0,0,0,0,0,0,0,0,0,0,0,0,0,0,0,0,0,0,0,0,0,0,0,0,0,0,0,0,0,0,1,0,0,0,0,0,0,0,0
549,1.743358630009496,64.33357410411578,33.85637897110814,0,0,0,0,0,0,0,0,0,0,0,0,0,0,0,0,0,0,0,0,0,0,0,0,0,0,0,0,0,0,0,0,0,0,1,0,0,0,0,0,0,0,0
550,1.9742760683638776,62.32733764747229,35.63169797163064,0,0,0,0,0,0,0,0,0,0,0,0,0,0,0,0,0,0,0,0,0,0,0,0,0,0,0,0,0,0,0,0,0,0,1,0,0,0,0,0,0,0,0
551,2.197191212982645,61.88150732377373,35.85461313347992,0,0,0,0,0,0,0,0,0,0,0,0,0,0,0,0,0,0,0,0,0,0,0,0,0,0,0,0,0,0,0,0,0,0,1,0,0,0,0,0,0,0,0
552,2.286786112432381,60.544016352678085,37.10250919817834,0,0,0,0,0,0,0,0,0,0,0,0,0,0,0,0,0,0,0,0,0,0,0,0,0,0,0,0,0,0,0,0,0,0,1,0,0,0,0,0,0,0,0
553,3.015261478613411,58.31486473418532,38.6031853935251,0,0,0,0,0,0,0,0,0,0,0,0,0,0,0,0,0,0,0,0,0,0,0,0,0,0,0,0,0,0,0,0,0,0,1,0,0,0,0,0,0,0,0
554,5.59850409703003,60.09818602897952,34.23662127122451,0,0,0,0,0,0,0,0,0,0,0,0,0,0,0,0,0,0,0,0,0,0,0,0,0,0,0,0,0,0,0,0,0,0,1,0,0,0,0,0,0,0,0
555,5.813416946695611,61.2127618382259,32.907132594400565,0,0,0,0,0,0,0,0,0,0,0,0,0,0,0,0,0,0,0,0,0,0,0,0,0,0,0,0,0,0,0,0,0,0,1,0,0,0,0,0,0,0,0
556,1.5604549535320018,56.97737376308966,41.39548300262506,0,0,0,0,0,0,0,0,0,0,0,0,0,0,0,0,0,0,0,0,0,0,0,0,0,0,0,0,0,0,0,0,0,0,1,0,0,0,0,0,0,0,0
557,1.731642458940712,55.86279795384327,42.33887129334863,0,0,0,0,0,0,0,0,0,0,0,0,0,0,0,0,0,0,0,0,0,0,0,0,0,0,0,0,0,0,0,0,0,0,1,0,0,0,0,0,0,0,0
558,2.533708137883451,55.41696763014472,41.98263587604734,0,0,0,0,0,0,0,0,0,0,0,0,0,0,0,0,0,0,0,0,0,0,0,0,0,0,0,0,0,0,0,0,0,0,1,0,0,0,0,0,0,0,0
559,4.271159737339602,55.41696763014472,40.24518413859558,0,0,0,0,0,0,0,0,0,0,0,0,0,0,0,0,0,0,0,0,0,0,0,0,0,0,0,0,0,0,0,0,0,0,1,0,0,0,0,0,0,0,0
560,5.704103583179659,55.639882791994,38.58932501326941,0,0,0,0,0,0,0,0,0,0,0,0,0,0,0,0,0,0,0,0,0,0,0,0,0,0,0,0,0,0,0,0,0,0,1,0,0,0,0,0,0,0,0
561,5.875291087409408,54.52530698274762,39.532713303992985,0,0,0,0,0,0,0,0,0,0,0,0,0,0,0,0,0,0,0,0,0,0,0,0,0,0,0,0,0,0,0,0,0,0,1,0,0,0,0,0,0,0,0
562,6.506169256760245,55.194052468295446,38.2330895959681,0,0,0,0,0,0,0,0,0,0,0,0,0,0,0,0,0,0,0,0,0,0,0,0,0,0,0,0,0,0,0,0,0,0,1,0,0,0,0,0,0,0,0
