Repository: liZHe211/las-phase-prediction

# 基于真实数据驱动的 LAS 微晶玻璃晶相智能预测与目标晶相设计系统

这是一个面向安徽省 AI 大模型创新应用竞赛的可运行科研原型，采用 Streamlit 构建。系统使用 `data/data_merged.csv` 中的真实成分、热处理工艺和晶相标签，完成晶相预测、目标晶相候选设计、模型评估和样品记录。

## 当前功能

- 真实 LAS 数据自动加载与结构检查
- 29 个成分字段和 4 个热处理字段输入
- 13 类晶相组合多标签预测
- 成分基线模型与成分+热处理工艺模型对比
- 按独立成分组合分组留出的测试评估
- 目标晶相与热处理约束驱动的候选方案生成
- 晶相概率、分晶相 F1、特征重要性展示
- 样品预测结果保存到 SQLite
- 预测结果、候选方案和样品记录 CSV 导出
- 数据筛选、成分和检查、工艺完整性检查

## 项目定位

当前系统的科学任务是：

```text
真实成分 + 热处理工艺 -> 晶相组合预测
```

系统暂不宣称透光率、强度、热膨胀系数、晶粒尺寸预测，也没有把晶相标签伪装成这些性能指标。

## 启动

```powershell
python -m venv .venv
.\.venv\Scripts\Activate.ps1
pip install -r requirements.txt
streamlit run app.py
```

浏览器打开终端显示的本地地址即可。

File: data/data_merged.csv (part 4 of 4)
sample_id,Al2O3,SiO2,Li2O,ZrO2,P2O5,Na2O,TiO2,K2O,MgO,ZnO,BaO,CaO,SnO2,Fe2O3,As2O3,Sb2O3,B2O3,SrO,Ta2O5,Nd2O3,V2O5,CeO2,CoO,Cl,MnO2,MoO3,F,La2O3,Cr2O3,T_nucleation,t1,T_crystal,t2,¦Â?quartz s.s,¦Â?spodumene,Li2Si2O5(LD),Petalite,Li2SiO3(LM),Keatite,LiAlSi3O8,LiAlSi2O6,KMK,Cristobalite,Li4SiO4,Mullite,Tridymite
563,6.557896895698917,55.86279795384327,37.51261646709381,0,0,0,0,0,0,0,0,0,0,0,0,0,0,0,0,0,0,0,0,0,0,0,0,0,0,0,0,0,0,0,0,0,0,1,0,0,0,0,0,0,0,0
564,6.245386853887325,57.64611924863748,36.04180524054614,0,0,0,0,0,0,0,0,0,0,0,0,0,0,0,0,0,0,0,0,0,0,0,0,0,0,0,0,0,0,0,0,0,0,1,0,0,0,0,0,0,0,0
565,4.448205327502947,58.5377798960346,36.94732626819893,0,0,0,0,0,0,0,0,0,0,0,0,0,0,0,0,0,0,0,0,0,0,0,0,0,0,0,0,0,0,0,0,0,0,1,0,0,0,0,0,0,0,0
566,3.445087179754026,60.544016352678085,35.94420803987718,0,0,0,0,0,0,0,0,0,0,0,0,0,0,0,0,0,0,0,0,0,0,0,0,0,0,0,0,0,0,0,0,0,0,1,0,0,0,0,0,0,0,0
567,7.08317557840185,60.98984667637663,31.860289017024044,0,0,0,0,0,0,0,0,0,0,0,0,0,0,0,0,0,0,0,0,0,0,0,0,0,0,0,0,0,0,0,0,0,0,1,0,0,0,0,0,0,0,0
568,5.256129088351983,62.32733764747229,32.34984468977737,0,0,0,0,0,0,0,0,0,0,0,0,0,0,0,0,0,0,0,0,0,0,0,0,0,0,0,0,0,0,0,0,0,0,1,0,0,0,0,0,0,0,0
569,3.948503192537842,64.55648926596507,31.428319073581186,0,0,0,0,0,0,0,0,0,0,0,0,0,0,0,0,0,0,0,0,0,0,0,0,0,0,0,0,0,0,0,0,0,0,1,0,0,0,0,0,0,0,0
570,4.832161474025867,64.33357410411578,30.76757588230504,0,0,0,0,0,0,0,0,0,0,0,0,0,0,0,0,0,0,0,0,0,0,0,0,0,0,0,0,0,0,0,0,0,0,1,0,0,0,0,0,0,0,0
571,6.7488028642256666,61.65859216192446,31.525916274250125,0,0,0,0,0,0,0,0,0,0,0,0,0,0,0,0,0,0,0,0,0,0,0,0,0,0,0,0,0,0,0,0,0,0,1,0,0,0,0,0,0,0,0
572,6.096062022461055,59.87527086713024,33.96197846604878,0,0,0,0,0,0,0,0,0,0,0,0,0,0,0,0,0,0,0,0,0,0,0,0,0,0,0,0,0,0,0,0,0,0,1,0,0,0,0,0,0,0,0
573,6.044334383479338,59.20652538158242,34.68245159492307,0,0,0,0,0,0,0,0,0,0,0,0,0,0,0,0,0,0,0,0,0,0,0,0,0,0,0,0,0,0,0,0,0,0,1,0,0,0,0,0,0,0,0
574,48.64497668953106,50.06700374576209,1.2213243819452029,0,0,0,0,0,0,0,0,0,0,0,0,0,0,0,0,0,0,0,0,0,0,0,0,0,0,0,0,0,0,0,0,0,0,0,0,0,0,0,0,0,1,0
575,49.39531457324414,48.9524279365157,1.5855620935182242,0,0,0,0,0,0,0,0,0,0,0,0,0,0,0,0,0,0,0,0,0,0,0,0,0,0,0,0,0,0,0,0,0,0,0,0,0,0,0,0,0,1,0
576,50.50188776083996,48.28368245096788,1.1477340640913376,0,0,0,0,0,0,0,0,0,0,0,0,0,0,0,0,0,0,0,0,0,0,0,0,0,0,0,0,0,0,0,0,0,0,0,0,0,0,0,0,0,1,0
577,50.836260401790575,47.61493696542005,1.4821068068652454,0,0,0,0,0,0,0,0,0,0,0,0,0,0,0,0,0,0,0,0,0,0,0,0,0,0,0,0,0,0,0,0,0,0,0,0,0,0,0,0,0,1,0
578,48.43006388208922,48.9524279365157,2.550813058769168,0,0,0,0,0,0,0,0,0,0,0,0,0,0,0,0,0,0,0,0,0,0,0,0,0,0,0,0,0,0,0,0,0,0,0,0,0,0,0,0,0,1,0
579,46.49156017790781,50.512834069460645,2.928911150597869,0,0,0,0,0,0,0,0,0,0,0,0,0,0,0,0,0,0,0,0,0,0,0,0,0,0,0,0,0,0,0,0,0,0,0,0,0,0,0,0,0,1,0
580,44.80583650676354,51.18157955500848,3.945889759175292,0,0,0,0,0,0,0,0,0,0,0,0,0,0,0,0,0,0,0,0,0,0,0,0,0,0,0,0,0,0,0,0,0,0,0,0,0,0,0,0,0,1,0
581,43.72912821749209,51.40449471685776,4.799683143501636,0,0,0,0,0,0,0,0,0,0,0,0,0,0,0,0,0,0,0,0,0,0,0,0,0,0,0,0,0,0,0,0,0,0,0,0,0,0,0,0,0,1,0
582,41.29306657216191,53.18781601165196,5.452424040506079,0,0,0,0,0,0,0,0,0,0,0,0,0,0,0,0,0,0,0,0,0,0,0,0,0,0,0,0,0,0,0,0,0,0,0,0,0,0,0,0,0,1,0
583,38.18825952886632,56.30862827754183,5.436419451962687,0,0,0,0,0,0,0,0,0,0,0,0,0,0,0,0,0,0,0,0,0,0,0,0,0,0,0,0,0,0,0,0,0,0,0,0,0,0,0,0,0,1,0
584,36.11643543745532,56.97737376308966,6.839498446640517,0,0,0,0,0,0,0,0,0,0,0,0,0,0,0,0,0,0,0,0,0,0,0,0,0,0,0,0,0,0,0,0,0,0,0,0,0,0,0,0,0,1,0
585,35.00185982712475,59.20652538158242,5.724922637394131,0,0,0,0,0,0,0,0,0,0,0,0,0,0,0,0,0,0,0,0,0,0,0,0,0,0,0,0,0,0,0,0,0,0,0,0,0,0,0,0,0,1,0
586,33.38972632678956,61.65859216192446,4.884989633323487,0,0,0,0,0,0,0,0,0,0,0,0,0,0,0,0,0,0,0,0,0,0,0,0,0,0,0,0,0,0,0,0,0,0,0,0,0,0,0,0,0,1,0
587,34.5698899589524,62.77316797117084,2.590249991248556,0,0,0,0,0,0,0,0,0,0,0,0,0,0,0,0,0,0,0,0,0,0,0,0,0,0,0,0,0,0,0,0,0,0,0,0,0,0,0,0,0,1,0
588,36.12229352237553,61.2127618382259,2.598252285520241,0,0,0,0,0,0,0,0,0,0,0,0,0,0,0,0,0,0,0,0,0,0,0,0,0,0,0,0,0,0,0,0,0,0,0,0,0,0,0,0,0,1,0
589,36.79103888518432,59.87527086713024,3.266997771068077,0,0,0,0,0,0,0,0,0,0,0,0,0,0,0,0,0,0,0,0,0,0,0,0,0,0,0,0,0,0,0,0,0,0,0,0,0,0,0,0,0,1,0
590,38.37330739164552,57.86903441048676,3.690965420239241,0,0,0,0,0,0,0,0,0,0,0,0,0,0,0,0,0,0,0,0,0,0,0,0,0,0,0,0,0,0,0,0,0,0,0,0,0,0,0,0,0,1,0
591,40.34167618846869,55.86279795384327,3.728832683310021,0,0,0,0,0,0,0,0,0,0,0,0,0,0,0,0,0,0,0,0,0,0,0,0,0,0,0,0,0,0,0,0,0,0,0,0,0,0,0,0,0,1,0
592,43.54993844650132,54.07947665904906,2.303891014104804,0,0,0,0,0,0,0,0,0,0,0,0,0,0,0,0,0,0,0,0,0,0,0,0,0,0,0,0,0,0,0,0,0,0,0,0,0,0,0,0,0,1,0
593,41.63329732733829,56.75445860124038,1.5455506221597104,0,0,0,0,0,0,0,0,0,0,0,0,0,0,0,0,0,0,0,0,0,0,0,0,0,0,0,0,0,0,0,0,0,0,0,0,0,0,0,0,0,1,0
594,40.30380893327735,57.86903441048676,1.7604634897373332,0,0,0,0,0,0,0,0,0,0,0,0,0,0,0,0,0,0,0,0,0,0,0,0,0,0,0,0,0,0,0,0,0,0,0,0,0,0,0,0,0,1,0
595,36.17402115629987,61.88150732377373,1.8777791566459472,0,0,0,0,0,0,0,0,0,0,0,0,0,0,0,0,0,0,0,0,0,0,0,0,0,0,0,0,0,0,0,0,0,0,0,0,0,0,0,0,0,1,0
596,35.23063303468777,62.99608313302012,1.7065916381231403,0,0,0,0,0,0,0,0,0,0,0,0,0,0,0,0,0,0,0,0,0,0,0,0,0,0,0,0,0,0,0,0,0,0,0,0,0,0,0,0,0,1,0
597,33.19667616588936,61.65859216192446,5.078039826373678,0,0,0,0,0,0,0,0,0,0,0,0,0,0,0,0,0,0,0,0,0,0,0,0,0,0,0,0,0,0,0,0,0,0,0,0,0,0,0,0,0,1,0
598,31.9269176335812,61.88150732377373,6.124883403750195,0,0,0,0,0,0,0,0,0,0,0,0,0,0,0,0,0,0,0,0,0,0,0,0,0,0,0,0,0,0,0,0,0,0,0,0,0,0,0,0,0,1,0
599,28.95543066700739,65.8939802370607,5.083897912357694,0,0,0,0,0,0,0,0,0,0,0,0,0,0,0,0,0,0,0,0,0,0,0,0,0,0,0,0,0,0,0,0,0,0,0,0,0,0,0,0,0,1,0
600,27.95231258391385,67.90021669370418,4.080779684035949,0,0,0,0,0,0,0,0,0,0,0,0,0,0,0,0,0,0,0,0,0,0,0,0,0,0,0,0,0,0,0,0,0,0,0,0,0,0,0,0,0,1,0
601,26.644686764967616,70.12936831219696,3.159254067839757,0,0,0,0,0,0,0,0,0,0,0,0,0,0,0,0,0,0,0,0,0,0,0,0,0,0,0,0,0,0,0,0,0,0,0,0,0,0,0,0,0,1,0
602,24.980825569429072,71.91268960699117,3.0397941926434284,0,0,0,0,0,0,0,0,0,0,0,0,0,0,0,0,0,0,0,0,0,0,0,0,0,0,0,0,0,0,0,0,0,0,0,0,0,0,0,0,0,1,0
603,27.24569993519228,71.24394412144335,1.4436650049154056,0,0,0,0,0,0,0,0,0,0,0,0,0,0,0,0,0,0,0,0,0,0,0,0,0,0,0,0,0,0,0,0,0,0,0,0,0,0,0,0,0,1,0
604,29.548441538614384,68.56896217925204,1.815905010760092,0,0,0,0,0,0,0,0,0,0,0,0,0,0,0,0,0,0,0,0,0,0,0,0,0,0,0,0,0,0,0,0,0,0,0,0,0,0,0,0,0,1,0
605,31.761588227417604,67.23147120815636,0.9402489519063618,0,0,0,0,0,0,0,0,0,0,0,0,0,0,0,0,0,0,0,0,0,0,0,0,0,0,0,0,0,0,0,0,0,0,0,0,0,0,0,0,0,1,0
606,25.010690534294127,71.46685928329262,3.4557595475428653,0,0,0,0,0,0,0,0,0,0,0,0,0,0,0,0,0,0,0,0,0,0,0,0,0,0,0,0,0,0,0,0,0,0,0,0,0,0,0,0,0,1,0
607,23.11591190211651,75.25641703473032,1.5609806718240191,0,0,0,0,0,0,0,0,0,0,0,0,0,0,0,0,0,0,0,0,0,0,0,0,0,0,0,0,0,0,0,0,0,0,0,0,0,0,0,0,0,1,0
608,20.40520723339677,76.81682316767525,2.7112795358534925,0,0,0,0,0,0,0,0,0,0,0,0,0,0,0,0,0,0,0,0,0,0,0,0,0,0,0,0,0,0,0,0,0,0,0,0,0,0,0,0,0,1,0
609,11.914713514302449,86.84800545089269,1.1705918691482495,0,0,0,0,0,0,0,0,0,0,0,0,0,0,0,0,0,0,0,0,0,0,0,0,0,0,0,0,0,0,0,0,0,0,0,0,0,0,0,0,0,1,0
610,10.63695260109732,88.63132674568689,0.6650316078515348,0,0,0,0,0,0,0,0,0,0,0,0,0,0,0,0,0,0,0,0,0,0,0,0,0,0,0,0,0,0,0,0,0,0,0,0,0,0,0,0,0,1,0
611,9.418921616707706,89.52298739308401,0.9914020563537356,0,0,0,0,0,0,0,0,0,0,0,0,0,0,0,0,0,0,0,0,0,0,0,0,0,0,0,0,0,0,0,0,0,0,0,0,0,0,0,0,0,1,0
612,10.25085225067174,88.63132674568689,1.0511319939519217,0,0,0,0,0,0,0,0,0,0,0,0,0,0,0,0,0,0,0,0,0,0,0,0,0,0,0,0,0,0,0,0,0,0,0,0,0,0,0,0,0,1,0
613,11.498748198944584,87.29383577459124,1.1407269003491574,0,0,0,0,0,0,0,0,0,0,0,0,0,0,0,0,0,0,0,0,0,0,0,0,0,0,0,0,0,0,0,0,0,0,0,0,0,0,0,0,0,1,0
614,12.056036050506975,86.17925996534485,1.69801480497235,0,0,0,0,0,0,0,0,0,0,0,0,0,0,0,0,0,0,0,0,0,0,0,0,0,0,0,0,0,0,0,0,0,0,0,0,0,0,0,0,0,1,0
615,13.140746785723763,84.39593867055065,2.396625259319257,0,0,0,0,0,0,0,0,0,0,0,0,0,0,0,0,0,0,0,0,0,0,0,0,0,0,0,0,0,0,0,0,0,0,0,0,0,0,0,0,0,1,0
616,14.93792828051768,83.50427802315355,1.4911042316664782,0,0,0,0,0,0,0,0,0,0,0,0,0,0,0,0,0,0,0,0,0,0,0,0,0,0,0,0,0,0,0,0,0,0,0,0,0,0,0,0,0,1,0
617,15.90317914577453,83.50427802315355,0.5258532664154913,0,0,0,0,0,0,0,0,0,0,0,0,0,0,0,0,0,0,0,0,0,0,0,0,0,0,0,0,0,0,0,0,0,0,0,0,0,0,0,0,0,1,0
618,18.09446326544433,81.0522112428115,0.7866356913355781,0,0,0,0,0,0,0,0,0,0,0,0,0,0,0,0,0,0,0,0,0,0,0,0,0,0,0,0,0,0,0,0,0,0,0,0,0,0,0,0,0,1,0
619,18.5184308675384,79.045974786168,2.3689044988078787,0,0,0,0,0,0,0,0,0,0,0,0,0,0,0,0,0,0,0,0,0,0,0,0,0,0,0,0,0,0,0,0,0,0,0,0,0,0,0,0,0,1,0
620,1.0281691027402218,90.86047836417968,8.044664292813641,0,0,0,0,0,0,0,0,0,0,0,0,0,0,0,0,0,0,0,0,0,0,0,0,0,0,0,0,0,0,0,0,0,0,0,0,0,0,0,0,0,0,1
621,2.023284960742074,90.41464804048113,7.495378682462136,0,0,0,0,0,0,0,0,0,0,0,0,0,0,0,0,0,0,0,0,0,0,0,0,0,0,0,0,0,0,0,0,0,0,0,0,0,0,0,0,0,0,1
622,2.795485672857197,90.41464804048113,6.723177910261383,0,0,0,0,0,0,0,0,0,0,0,0,0,0,0,0,0,0,0,0,0,0,0,0,0,0,0,0,0,0,0,0,0,0,0,0,0,0,0,0,0,0,1
623,3.8721941336417416,90.19173287863184,5.869384525935063,0,0,0,0,0,0,0,0,0,0,0,0,0,0,0,0,0,0,0,0,0,0,0,0,0,0,0,0,0,0,0,0,0,0,0,0,0,0,0,0,0,0,1
624,4.644394843413735,90.19173287863184,5.097183753734269,0,0,0,0,0,0,0,0,0,0,0,0,0,0,0,0,0,0,0,0,0,0,0,0,0,0,0,0,0,0,0,0,0,0,0,0,0,0,0,0,0,0,1
625,5.416595552166399,90.19173287863184,4.324982981533495,0,0,0,0,0,0,0,0,0,0,0,0,0,0,0,0,0,0,0,0,0,0,0,0,0,0,0,0,0,0,0,0,0,0,0,0,0,0,0,0,0,0,1
626,6.218661226157991,89.74590255493328,3.968747564232204,0,0,0,0,0,0,0,0,0,0,0,0,0,0,0,0,0,0,0,0,0,0,0,0,0,0,0,0,0,0,0,0,0,0,0,0,0,0,0,0,0,0,1
627,1.2510842476872028,90.41464804048113,8.267579454662929,0,0,0,0,0,0,0,0,0,0,0,0,0,0,0,0,0,0,0,0,0,0,0,0,0,0,0,0,0,0,0,0,0,0,0,0,0,0,0,0,0,0,1
628,1.503864359076232,89.52298739308401,8.906459971411671,0,0,0,0,0,0,0,0,0,0,0,0,0,0,0,0,0,0,0,0,0,0,0,0,0,0,0,0,0,0,0,0,0,0,0,0,0,0,0,0,0,0,1
629,2.1944724660264825,89.30007223123474,8.438766973185714,0,0,0,0,0,0,0,0,0,0,0,0,0,0,0,0,0,0,0,0,0,0,0,0,0,0,0,0,0,0,0,0,0,0,0,0,0,0,0,0,0,0,1
630,3.464231105592617,89.07715706938544,7.391923395809222,0,0,0,0,0,0,0,0,0,0,0,0,0,0,0,0,0,0,0,0,0,0,0,0,0,0,0,0,0,0,0,0,0,0,0,0,0,0,0,0,0,0,1
631,5.008632525187565,89.07715706938544,5.847521851407655,0,0,0,0,0,0,0,0,0,0,0,0,0,0,0,0,0,0,0,0,0,0,0,0,0,0,0,0,0,0,0,0,0,0,0,0,0,0,0,0,0,0,1
632,6.55303394065713,89.07715706938544,4.303120307006109,0,0,0,0,0,0,0,0,0,0,0,0,0,0,0,0,0,0,0,0,0,0,0,0,0,0,0,0,0,0,0,0,0,0,0,0,0,0,0,0,0,0,1
633,8.075572679183736,87.96258126013907,3.895157246378337,0,0,0,0,0,0,0,0,0,0,0,0,0,0,0,0,0,0,0,0,0,0,0,0,0,0,0,0,0,0,0,0,0,0,0,0,0,0,0,0,0,0,1
634,7.1401867639366685,87.51675093644053,5.276373566528781,0,0,0,0,0,0,0,0,0,0,0,0,0,0,0,0,0,0,0,0,0,0,0,0,0,0,0,0,0,0,0,0,0,0,0,0,0,0,0,0,0,0,1
635,6.256528486036814,87.73966609828979,5.937116757804889,0,0,0,0,0,0,0,0,0,0,0,0,0,0,0,0,0,0,0,0,0,0,0,0,0,0,0,0,0,0,0,0,0,0,0,0,0,0,0,0,0,0,1
636,7.667609654175266,86.84800545089269,5.417696116252498,0,0,0,0,0,0,0,0,0,0,0,0,0,0,0,0,0,0,0,0,0,0,0,0,0,0,0,0,0,0,0,0,0,0,0,0,0,0,0,0,0,0,1
637,8.083574972753581,86.40217512719414,5.447561085051589,0,0,0,0,0,0,0,0,0,0,0,0,0,0,0,0,0,0,0,0,0,0,0,0,0,0,0,0,0,0,0,0,0,0,0,0,0,0,0,0,0,0,1
638,7.594019342713139,85.06468415609847,7.274607728900541,0,0,0,0,0,0,0,0,0,0,0,0,0,0,0,0,0,0,0,0,0,0,0,0,0,0,0,0,0,0,0,0,0,0,0,0,0,0,0,0,0,0,1
639,6.495448216230543,84.17302350870136,9.264839597000655,0,0,0,0,0,0,0,0,0,0,0,0,0,0,0,0,0,0,0,0,0,0,0,0,0,0,0,0,0,0,0,0,0,0,0,0,0,0,0,0,0,0,1
640,5.136094684173528,85.7334296416463,9.06378710967878,0,0,0,0,0,0,0,0,0,0,0,0,0,0,0,0,0,0,0,0,0,0,0,0,0,0,0,0,0,0,0,0,0,0,0,0,0,0,0,0,0,0,1
641,3.420505760013299,86.84800545089269,9.664800363356722,0,0,0,0,0,0,0,0,0,0,0,0,0,0,0,0,0,0,0,0,0,0,0,0,0,0,0,0,0,0,0,0,0,0,0,0,0,0,0,0,0,0,1
642,2.2622046926455823,86.84800545089269,10.823101521657923,0,0,0,0,0,0,0,0,0,0,0,0,0,0,0,0,0,0,0,0,0,0,0,0,0,0,0,0,0,0,0,0,0,0,0,0,0,0,0,0,0,0,1
643,1.074038656610881,87.29383577459124,11.565437325059602,0,0,0,0,0,0,0,0,0,0,0,0,0,0,0,0,0,0,0,0,0,0,0,0,0,0,0,0,0,0,0,0,0,0,0,0,0,0,0,0,0,0,1
644,1.7427840911744994,85.95634480349558,12.234182810607418,0,0,0,0,0,0,0,0,0,0,0,0,0,0,0,0,0,0,0,0,0,0,0,0,0,0,0,0,0,0,0,0,0,0,0,0,0,0,0,0,0,0,1
645,1.0820409502766068,85.7334296416463,13.11784116373283,0,0,0,0,0,0,0,0,0,0,0,0,0,0,0,0,0,0,0,0,0,0,0,0,0,0,0,0,0,0,0,0,0,0,0,0,0,0,0,0,0,0,1
646,1.3646860282564433,84.39593867055065,14.172687035381031,0,0,0,0,0,0,0,0,0,0,0,0,0,0,0,0,0,0,0,0,0,0,0,0,0,0,0,0,0,0,0,0,0,0,0,0,0,0,0,0,0,0,1
647,1.1199082104783855,83.72719318500282,15.086210357305536,0,0,0,0,0,0,0,0,0,0,0,0,0,0,0,0,0,0,0,0,0,0,0,0,0,0,0,0,0,0,0,0,0,0,0,0,0,0,0,0,0,0,1
648,1.810516317841845,83.50427802315355,14.618517359079584,0,0,0,0,0,0,0,0,0,0,0,0,0,0,0,0,0,0,0,0,0,0,0,0,0,0,0,0,0,0,0,0,0,0,0,0,0,0,0,0,0,0,1
649,2.887224780340361,83.28136286130426,13.764723974753265,0,0,0,0,0,0,0,0,0,0,0,0,0,0,0,0,0,0,0,0,0,0,0,0,0,0,0,0,0,0,0,0,0,0,0,0,0,0,0,0,0,0,1
650,3.689290457791188,82.83553253760572,13.40848855745197,0,0,0,0,0,0,0,0,0,0,0,0,0,0,0,0,0,0,0,0,0,0,0,0,0,0,0,0,0,0,0,0,0,0,0,0,0,0,0,0,0,0,1
651,4.298305956776076,82.38970221390717,13.245303333200848,0,0,0,0,0,0,0,0,0,0,0,0,0,0,0,0,0,0,0,0,0,0,0,0,0,0,0,0,0,0,0,0,0,0,0,0,0,0,0,0,0,0,1
652,4.684406311509932,82.38970221390717,12.85920294710048,0,0,0,0,0,0,0,0,0,0,0,0,0,0,0,0,0,0,0,0,0,0,0,0,0,0,0,0,0,0,0,0,0,0,0,0,0,0,0,0,0,0,1
653,5.984029912061203,81.72095672835933,12.228324724623423,0,0,0,0,0,0,0,0,0,0,0,0,0,0,0,0,0,0,0,0,0,0,0,0,0,0,0,0,0,0,0,0,0,0,0,0,0,0,0,0,0,0,1
654,5.568064591882262,82.16678705205788,12.19845975582433,0,0,0,0,0,0,0,0,0,0,0,0,0,0,0,0,0,0,0,0,0,0,0,0,0,0,0,0,0,0,0,0,0,0,0,0,0,0,0,0,0,0,1
655,3.985795913732901,84.17302350870136,11.774492106653168,0,0,0,0,0,0,0,0,0,0,0,0,0,0,0,0,0,0,0,0,0,0,0,0,0,0,0,0,0,0,0,0,0,0,0,0,0,0,0,0,0,0,1
656,4.067388519293985,84.39593867055065,11.469984332678353,0,0,0,0,0,0,0,0,0,0,0,0,0,0,0,0,0,0,0,0,0,0,0,0,0,0,0,0,0,0,0,0,0,0,0,0,0,0,0,0,0,0,1
657,4.74999432973847,85.7334296416463,9.449887495779166,0,0,0,0,0,0,0,0,0,0,0,0,0,0,0,0,0,0,0,0,0,0,0,0,0,0,0,0,0,0,0,0,0,0,0,0,0,0,0,0,0,0,1
658,5.380872500341354,86.40217512719414,8.150263787754293,0,0,0,0,0,0,0,0,0,0,0,0,0,0,0,0,0,0,0,0,0,0,0,0,0,0,0,0,0,0,0,0,0,0,0,0,0,0,0,0,0,0,1
659,11.128652436257653,84.17302350870136,4.631634963796024,0,0,0,0,0,0,0,0,0,0,0,0,0,0,0,0,0,0,0,0,0,0,0,0,0,0,0,0,0,0,0,1,0,0,0,0,0,0,0,0,0,0,0
660,11.04705983178063,83.9501083468521,4.936142737770861,0,0,0,0,0,0,0,0,0,0,0,0,0,0,0,0,0,0,0,0,0,0,0,0,0,0,0,0,0,0,0,1,0,0,0,0,0,0,0,0,0,0,0
661,11.381432543120823,83.28136286130426,5.270515480544766,0,0,0,0,0,0,0,0,0,0,0,0,0,0,0,0,0,0,0,0,0,0,0,0,0,0,0,0,0,0,0,1,0,0,0,0,0,0,0,0,0,0,0
662,11.604347683882196,82.83553253760572,5.493430642394054,0,0,0,0,0,0,0,0,0,0,0,0,0,0,0,0,0,0,0,0,0,0,0,0,0,0,0,0,0,0,0,1,0,0,0,0,0,0,0,0,0,0,0
663,12.933836232693151,81.72095672835933,5.278517774816453,0,0,0,0,0,0,0,0,0,0,0,0,0,0,0,0,0,0,0,0,0,0,0,0,0,0,0,0,0,0,0,1,0,0,0,0,0,0,0,0,0,0,0
664,10.72068941373277,83.05844769945497,6.154173833670182,0,0,0,0,0,0,0,0,0,0,0,0,0,0,0,0,0,0,0,0,0,0,0,0,0,0,0,0,0,0,0,1,0,0,0,0,0,0,0,0,0,0,0
665,9.755438537262409,83.05844769945497,7.11942479892117,0,0,0,0,0,0,0,0,0,0,0,0,0,0,0,0,0,0,0,0,0,0,0,0,0,0,0,0,0,0,0,1,0,0,0,0,0,0,0,0,0,0,0
666,8.84991759118708,82.16678705205788,8.916606473971072,0,0,0,0,0,0,0,0,0,0,0,0,0,0,0,0,0,0,0,0,0,0,0,0,0,0,0,0,0,0,0,1,0,0,0,0,0,0,0,0,0,0,0
667,7.528431324819024,81.72095672835933,10.683923180221878,0,0,0,0,0,0,0,0,0,0,0,0,0,0,0,0,0,0,0,0,0,0,0,0,0,0,0,0,0,0,0,1,0,0,0,0,0,0,0,0,0,0,0
668,8.085719180853218,80.60638091911294,11.241211084845071,0,0,0,0,0,0,0,0,0,0,0,0,0,0,0,0,0,0,0,0,0,0,0,0,0,0,0,0,0,0,0,1,0,0,0,0,0,0,0,0,0,0,0
669,7.892669004701318,80.60638091911294,11.434261277895242,0,0,0,0,0,0,0,0,0,0,0,0,0,0,0,0,0,0,0,0,0,0,0,0,0,0,0,0,0,0,0,1,0,0,0,0,0,0,0,0,0,0,0
670,7.759348760877927,79.71472027171583,12.459242180744395,0,0,0,0,0,0,0,0,0,0,0,0,0,0,0,0,0,0,0,0,0,0,0,0,0,0,0,0,0,0,0,1,0,0,0,0,0,0,0,0,0,0,0
671,7.819078693270399,78.82305962431874,13.291172890543333,0,0,0,0,0,0,0,0,0,0,0,0,0,0,0,0,0,0,0,0,0,0,0,0,0,0,0,0,0,0,0,1,0,0,0,0,0,0,0,0,0,0,0
672,8.376366548996756,77.70848381507236,13.848460795166526,0,0,0,0,0,0,0,0,0,0,0,0,0,0,0,0,0,0,0,0,0,0,0,0,0,0,0,0,0,0,0,1,0,0,0,0,0,0,0,0,0,0,0
673,9.564532569834356,77.26265349137381,13.106124991764844,0,0,0,0,0,0,0,0,0,0,0,0,0,0,0,0,0,0,0,0,0,0,0,0,0,0,0,0,0,0,0,1,0,0,0,0,0,0,0,0,0,0,0
674,10.50792077417718,76.14807768212742,13.277312510287633,0,0,0,0,0,0,0,0,0,0,0,0,0,0,0,0,0,0,0,0,0,0,0,0,0,0,0,0,0,0,0,1,0,0,0,0,0,0,0,0,0,0,0
675,10.649243310803726,75.4793321965796,13.80473544611173,0,0,0,0,0,0,0,0,0,0,0,0,0,0,0,0,0,0,0,0,0,0,0,0,0,0,0,0,0,0,0,1,0,0,0,0,0,0,0,0,0,0,0
676,12.14991936447447,73.25018057808683,14.53321086925775,0,0,0,0,0,0,0,0,0,0,0,0,0,0,0,0,0,0,0,0,0,0,0,0,0,0,0,0,0,0,0,1,0,0,0,0,0,0,0,0,0,0,0
677,13.40581760110318,70.35228347404623,16.175209614328242,0,0,0,0,0,0,0,0,0,0,0,0,0,0,0,0,0,0,0,0,0,0,0,0,0,0,0,0,0,0,0,1,0,0,0,0,0,0,0,0,0,0,0
678,14.854766007492527,67.45438637000565,17.624158166348536,0,0,0,0,0,0,0,0,0,0,0,0,0,0,0,0,0,0,0,0,0,0,0,0,0,0,0,0,0,0,0,1,0,0,0,0,0,0,0,0,0,0,0
679,15.515509130700323,67.67730153185492,16.74049981322312,0,0,0,0,0,0,0,0,0,0,0,0,0,0,0,0,0,0,0,0,0,0,0,0,0,0,0,0,0,0,0,1,0,0,0,0,0,0,0,0,0,0,0
680,14.980083955844194,69.90645315034769,15.046773424826156,0,0,0,0,0,0,0,0,0,0,0,0,0,0,0,0,0,0,0,0,0,0,0,0,0,0,0,0,0,0,0,1,0,0,0,0,0,0,0,0,0,0,0
681,17.22309571840809,68.12313185555347,14.587082720871903,0,0,0,0,0,0,0,0,0,0,0,0,0,0,0,0,0,0,0,0,0,0,0,0,0,0,0,0,0,0,0,1,0,0,0,0,0,0,0,0,0,0,0
682,19.02027719477701,67.23147120815636,13.681561693219102,0,0,0,0,0,0,0,0,0,0,0,0,0,0,0,0,0,0,0,0,0,0,0,0,0,0,0,0,0,0,0,1,0,0,0,0,0,0,0,0,0,0,0
683,21.70111690963185,66.11689539890997,12.115297474290172,0,0,0,0,0,0,0,0,0,0,0,0,0,0,0,0,0,0,0,0,0,0,0,0,0,0,0,0,0,0,0,1,0,0,0,0,0,0,0,0,0,0,0
684,20.401493356134864,66.78564088445782,12.746175696767231,0,0,0,0,0,0,0,0,0,0,0,0,0,0,0,0,0,0,0,0,0,0,0,0,0,0,0,0,0,0,0,1,0,0,0,0,0,0,0,0,0,0,0
685,20.92091393653645,67.67730153185492,11.335094407817694,0,0,0,0,0,0,0,0,0,0,0,0,0,0,0,0,0,0,0,0,0,0,0,0,0,0,0,0,0,0,0,1,0,0,0,0,0,0,0,0,0,0,0
686,22.82155066746296,68.12313185555347,8.988627122416302,0,0,0,0,0,0,0,0,0,0,0,0,0,0,0,0,0,0,0,0,0,0,0,0,0,0,0,0,0,0,0,1,0,0,0,0,0,0,0,0,0,0,0
687,23.683346237633685,66.78564088445782,9.464322414913925,0,0,0,0,0,0,0,0,0,0,0,0,0,0,0,0,0,0,0,0,0,0,0,0,0,0,0,0,0,0,0,1,0,0,0,0,0,0,0,0,0,0,0
688,21.66324965113607,68.12313185555347,10.146928280717486,0,0,0,0,0,0,0,0,0,0,0,0,0,0,0,0,0,0,0,0,0,0,0,0,0,0,0,0,0,0,0,1,0,0,0,0,0,0,0,0,0,0,0
689,18.49071011012008,73.69601090178539,7.746589143701904,0,0,0,0,0,0,0,0,0,0,0,0,0,0,0,0,0,0,0,0,0,0,0,0,0,0,0,0,0,0,0,1,0,0,0,0,0,0,0,0,0,0,0
690,19.099725589628,73.25018057808683,7.583403919450804,0,0,0,0,0,0,0,0,0,0,0,0,0,0,0,0,0,0,0,0,0,0,0,0,0,0,0,0,0,0,0,1,0,0,0,0,0,0,0,0,0,0,0
691,18.216067335475444,73.47309573993611,8.244147110726932,0,0,0,0,0,0,0,0,0,0,0,0,0,0,0,0,0,0,0,0,0,0,0,0,0,0,0,0,0,0,0,1,0,0,0,0,0,0,0,0,0,0,0
692,14.926212109749486,75.03350187288103,9.973596553906942,0,0,0,0,0,0,0,0,0,0,0,0,0,0,0,0,0,0,0,0,0,0,0,0,0,0,0,0,0,0,0,1,0,0,0,0,0,0,0,0,0,0,0
693,15.401907353266708,73.69601090178539,10.835392232504995,0,0,0,0,0,0,0,0,0,0,0,0,0,0,0,0,0,0,0,0,0,0,0,0,0,0,0,0,0,0,0,1,0,0,0,0,0,0,0,0,0,0,0
694,12.155777449895908,77.48556865322308,10.2919647081375,0,0,0,0,0,0,0,0,0,0,0,0,0,0,0,0,0,0,0,0,0,0,0,0,0,0,0,0,0,0,0,1,0,0,0,0,0,0,0,0,0,0,0
695,14.27932936446365,77.48556865322308,8.168412584585354,0,0,0,0,0,0,0,0,0,0,0,0,0,0,0,0,0,0,0,0,0,0,0,0,0,0,0,0,0,0,0,1,0,0,0,0,0,0,0,0,0,0,0
696,16.10637582004098,76.14807768212742,7.678856911832034,0,0,0,0,0,0,0,0,0,0,0,0,0,0,0,0,0,0,0,0,0,0,0,0,0,0,0,0,0,0,0,1,0,0,0,0,0,0,0,0,0,0,0
697,14.763026902174945,74.58767154918249,10.582612101856636,0,0,0,0,0,0,0,0,0,0,0,0,0,0,0,0,0,0,0,0,0,0,0,0,0,0,0,0,0,0,0,1,0,0,0,0,0,0,0,0,0,0,0
698,13.07730297665644,75.25641703473032,11.599590710434056,0,0,0,0,0,0,0,0,0,0,0,0,0,0,0,0,0,0,0,0,0,0,0,0,0,0,0,0,0,0,0,1,0,0,0,0,0,0,0,0,0,0,0
699,9.86904031612474,77.03973832952452,13.024532379639275,0,0,0,0,0,0,0,0,0,0,0,0,0,0,0,0,0,0,0,0,0,0,0,0,0,0,0,0,0,0,0,1,0,0,0,0,0,0,0,0,0,0,0
700,10.886018830872205,77.70848381507236,11.338808285514016,0,0,0,0,0,0,0,0,0,0,0,0,0,0,0,0,0,0,0,0,0,0,0,0,0,0,0,0,0,0,0,1,0,0,0,0,0,0,0,0,0,0,0
701,10.826288898844084,78.60014446246946,10.506877575715055,0,0,0,0,0,0,0,0,0,0,0,0,0,0,0,0,0,0,0,0,0,0,0,0,0,0,0,0,0,0,0,1,0,0,0,0,0,0,0,0,0,0,0
702,10.862011950296733,82.38970221390717,6.681596769494304,0,0,0,0,0,0,0,0,0,0,0,0,0,0,0,0,0,0,0,0,0,0,0,0,0,0,0,0,0,0,0,1,0,0,0,0,0,0,0,0,0,0,0
703,11.685940288262415,83.05844769945497,5.188922868419216,0,0,0,0,0,0,0,0,0,0,0,0,0,0,0,0,0,0,0,0,0,0,0,0,0,0,0,0,0,0,0,1,0,0,0,0,0,0,0,0,0,0,0
704,12.629328488382557,81.94387189020861,5.360110386942026,0,0,0,0,0,0,0,0,0,0,0,0,0,0,0,0,0,0,0,0,0,0,0,0,0,0,0,0,0,0,0,1,0,0,0,0,0,0,0,0,0,0,0
705,13.075158768579044,81.0522112428115,5.805940710640597,0,0,0,0,0,0,0,0,0,0,0,0,0,0,0,0,0,0,0,0,0,0,0,0,0,0,0,0,0,0,0,1,0,0,0,0,0,0,0,0,0,0,0
706,12.49600824585319,81.0522112428115,6.385091289791155,0,0,0,0,0,0,0,0,0,0,0,0,0,0,0,0,0,0,0,0,0,0,0,0,0,0,0,0,0,0,0,1,0,0,0,0,0,0,0,0,0,0,0
707,12.78665561134919,78.1543141387709,8.992341000112605,0,0,0,0,0,0,0,0,0,0,0,0,0,0,0,0,0,0,0,0,0,0,0,0,0,0,0,0,0,0,0,1,0,0,0,0,0,0,0,0,0,0,0
708,4.133551076423998,66.11689539890997,29.682865041857752,0,0,0,0,0,0,0,0,0,0,0,0,0,0,0,0,0,0,0,0,0,0,0,0,0,0,0,0,0,0,0,1,0,0,0,0,0,0,0,0,0,0,0
709,4.742566574952548,65.67106507521143,29.519679817606644,0,0,0,0,0,0,0,0,0,0,0,0,0,0,0,0,0,0,0,0,0,0,0,0,0,0,0,0,0,0,0,1,0,0,0,0,0,0,0,0,0,0,0
710,5.321717106515735,65.67106507521143,28.94052923845605,0,0,0,0,0,0,0,0,0,0,0,0,0,0,0,0,0,0,0,0,0,0,0,0,0,0,0,0,0,0,0,1,0,0,0,0,0,0,0,0,0,0,0
711,7.831369403045457,65.67106507521143,26.430876728803547,0,0,0,0,0,0,0,0,0,0,0,0,0,0,0,0,0,0,0,0,0,0,0,0,0,0,0,0,0,0,0,1,0,0,0,0,0,0,0,0,0,0,0
712,8.054284545401913,65.22523475151289,26.65379189065284,0,0,0,0,0,0,0,0,0,0,0,0,0,0,0,0,0,0,0,0,0,0,0,0,0,0,0,0,0,0,0,1,0,0,0,0,0,0,0,0,0,0,0
713,10.75698700401894,65.22523475151289,23.95108918795012,0,0,0,0,0,0,0,0,0,0,0,0,0,0,0,0,0,0,0,0,0,0,0,0,0,0,0,0,0,0,0,1,0,0,0,0,0,0,0,0,0,0,0
714,12.382981006444822,65.44814991336216,22.10217986957376,0,0,0,0,0,0,0,0,0,0,0,0,0,0,0,0,0,0,0,0,0,0,0,0,0,0,0,0,0,0,0,1,0,0,0,0,0,0,0,0,0,0,0
715,13.764197191127678,65.00231958966361,21.166793873121858,0,0,0,0,0,0,0,0,0,0,0,0,0,0,0,0,0,0,0,0,0,0,0,0,0,0,0,0,0,0,0,1,0,0,0,0,0,0,0,0,0,0,0
716,16.273849443198714,65.00231958966361,18.65714136346936,0,0,0,0,0,0,0,0,0,0,0,0,0,0,0,0,0,0,0,0,0,0,0,0,0,0,0,0,0,0,0,1,0,0,0,0,0,0,0,0,0,0,0
717,15.531513717581774,64.55648926596507,19.8453074905696,0,0,0,0,0,0,0,0,0,0,0,0,0,0,0,0,0,0,0,0,0,0,0,0,0,0,0,0,0,0,0,1,0,0,0,0,0,0,0,0,0,0,0
718,13.823927122769703,64.1106589422665,21.99872458292081,0,0,0,0,0,0,0,0,0,0,0,0,0,0,0,0,0,0,0,0,0,0,0,0,0,0,0,0,0,0,0,1,0,0,0,0,0,0,0,0,0,0,0
719,11.893425380686864,64.1106589422665,23.929226513422726,0,0,0,0,0,0,0,0,0,0,0,0,0,0,0,0,0,0,0,0,0,0,0,0,0,0,0,0,0,0,0,1,0,0,0,0,0,0,0,0,0,0,0
720,9.242450566987545,64.77940442781433,25.91145608725114,0,0,0,0,0,0,0,0,0,0,0,0,0,0,0,0,0,0,0,0,0,0,0,0,0,0,0,0,0,0,0,1,0,0,0,0,0,0,0,0,0,0,0
721,11.983020278522432,62.77316797117084,25.177122578121143,0,0,0,0,0,0,0,0,0,0,0,0,0,0,0,0,0,0,0,0,0,0,0,0,0,0,0,0,0,0,0,1,0,0,0,0,0,0,0,0,0,0,0
722,12.978136116294152,62.32733764747229,24.627836967769657,0,0,0,0,0,0,0,0,0,0,0,0,0,0,0,0,0,0,0,0,0,0,0,0,0,0,0,0,0,0,0,1,0,0,0,0,0,0,0,0,0,0,0
723,15.079825354563326,61.2127618382259,23.640723327991285,0,0,0,0,0,0,0,0,0,0,0,0,0,0,0,0,0,0,0,0,0,0,0,0,0,0,0,0,0,0,0,1,0,0,0,0,0,0,0,0,0,0,0
724,16.238126392190438,61.2127618382259,22.48242216969013,0,0,0,0,0,0,0,0,0,0,0,0,0,0,0,0,0,0,0,0,0,0,0,0,0,0,0,0,0,0,0,1,0,0,0,0,0,0,0,0,0,0,0
725,17.649207529543986,60.321101190828806,21.96300152813771,0,0,0,0,0,0,0,0,0,0,0,0,0,0,0,0,0,0,0,0,0,0,0,0,0,0,0,0,0,0,0,1,0,0,0,0,0,0,0,0,0,0,0
726,17.464159650940942,58.760695057883865,23.70845555986116,0,0,0,0,0,0,0,0,0,0,0,0,0,0,0,0,0,0,0,0,0,0,0,0,0,0,0,0,0,0,0,1,0,0,0,0,0,0,0,0,0,0,0
727,19.72103177753169,59.652355705280975,20.5599225334599,0,0,0,0,0,0,0,0,0,0,0,0,0,0,0,0,0,0,0,0,0,0,0,0,0,0,0,0,0,0,0,1,0,0,0,0,0,0,0,0,0,0,0
728,21.436620638878992,58.5377798960346,19.95890927978193,0,0,0,0,0,0,0,0,0,0,0,0,0,0,0,0,0,0,0,0,0,0,0,0,0,0,0,0,0,0,0,1,0,0,0,0,0,0,0,0,0,0,0
729,20.819602870161404,60.544016352678085,18.569690665359808,0,0,0,0,0,0,0,0,0,0,0,0,0,0,0,0,0,0,0,0,0,0,0,0,0,0,0,0,0,0,0,1,0,0,0,0,0,0,0,0,0,0,0
730,20.92305814457002,61.88150732377373,17.128744407611197,0,0,0,0,0,0,0,0,0,0,0,0,0,0,0,0,0,0,0,0,0,0,0,0,0,0,0,0,0,0,0,1,0,0,0,0,0,0,0,0,0,0,0
731,21.08624334944227,62.32733764747229,16.519728859661548,0,0,0,0,0,0,0,0,0,0,0,0,0,0,0,0,0,0,0,0,0,0,0,0,0,0,0,0,0,0,0,1,0,0,0,0,0,0,0,0,0,0,0
732,21.66539385916484,62.32733764747229,15.94057828051097,0,0,0,0,0,0,0,0,0,0,0,0,0,0,0,0,0,0,0,0,0,0,0,0,0,0,0,0,0,0,0,1,0,0,0,0,0,0,0,0,0,0,0
733,22.43759453718204,62.32733764747229,15.168377508310174,0,0,0,0,0,0,0,0,0,0,0,0,0,0,0,0,0,0,0,0,0,0,0,0,0,0,0,0,0,0,0,1,0,0,0,0,0,0,0,0,0,0,0
734,23.95213092250536,62.77316797117084,13.208010609009174,0,0,0,0,0,0,0,0,0,0,0,0,0,0,0,0,0,0,0,0,0,0,0,0,0,0,0,0,0,0,0,1,0,0,0,0,0,0,0,0,0,0,0
735,27.829138848575653,59.652355705280975,12.451814425351794,0,0,0,0,0,0,0,0,0,0,0,0,0,0,0,0,0,0,0,0,0,0,0,0,0,0,0,0,0,0,0,1,0,0,0,0,0,0,0,0,0,0,0
736,25.9802297866806,59.87527086713024,14.077808581878887,0,0,0,0,0,0,0,0,0,0,0,0,0,0,0,0,0,0,0,0,0,0,0,0,0,0,0,0,0,0,0,1,0,0,0,0,0,0,0,0,0,0,0
737,24.354235845350587,59.652355705280975,15.92671790025527,0,0,0,0,0,0,0,0,0,0,0,0,0,0,0,0,0,0,0,0,0,0,0,0,0,0,0,0,0,0,0,1,0,0,0,0,0,0,0,0,0,0,0
738,25.29762401235948,58.5377798960346,16.097905418778076,0,0,0,0,0,0,0,0,0,0,0,0,0,0,0,0,0,0,0,0,0,0,0,0,0,0,0,0,0,0,0,1,0,0,0,0,0,0,0,0,0,0,0
739,26.077826974131582,56.97737376308966,16.878108485250536,0,0,0,0,0,0,0,0,0,0,0,0,0,0,0,0,0,0,0,0,0,0,0,0,0,0,0,0,0,0,0,1,0,0,0,0,0,0,0,0,0,0,0
740,25.417083871666776,56.75445860124038,17.761766838375948,0,0,0,0,0,0,0,0,0,0,0,0,0,0,0,0,0,0,0,0,0,0,0,0,0,0,0,0,0,0,0,1,0,0,0,0,0,0,0,0,0,0,0
741,27.10280773602588,56.08571311569254,16.744788229798523,0,0,0,0,0,0,0,0,0,0,0,0,0,0,0,0,0,0,0,0,0,0,0,0,0,0,0,0,0,0,0,1,0,0,0,0,0,0,0,0,0,0,0
742,29.479139647672767,55.194052468295446,15.260116622995124,0,0,0,0,0,0,0,0,0,0,0,0,0,0,0,0,0,0,0,0,0,0,0,0,0,0,0,0,0,0,0,1,0,0,0,0,0,0,0,0,0,0,0
743,31.24645608380684,54.748222144596895,13.938630240442864,0,0,0,0,0,0,0,0,0,0,0,0,0,0,0,0,0,0,0,0,0,0,0,0,0,0,0,0,0,0,0,1,0,0,0,0,0,0,0,0,0,0,0
744,32.27143682353922,53.856561497199785,13.80530998499084,0,0,0,0,0,0,0,0,0,0,0,0,0,0,0,0,0,0,0,0,0,0,0,0,0,0,0,0,0,0,0,1,0,0,0,0,0,0,0,0,0,0,0
745,33.489467719062475,52.96490084980269,13.478939536488616,0,0,0,0,0,0,0,0,0,0,0,0,0,0,0,0,0,0,0,0,0,0,0,0,0,0,0,0,0,0,0,1,0,0,0,0,0,0,0,0,0,0,0
746,35.621021767983706,51.40449471685776,12.907791251609742,0,0,0,0,0,0,0,0,0,0,0,0,0,0,0,0,0,0,0,0,0,0,0,0,0,0,0,0,0,0,0,1,0,0,0,0,0,0,0,0,0,0,0
747,26.94548061965125,59.87527086713024,13.112557616627925,0,0,0,0,0,0,0,0,0,0,0,0,0,0,0,0,0,0,0,0,0,0,0,0,0,0,0,0,0,0,0,1,0,0,0,0,0,0,0,0,0,0,0
748,28.541609580801406,60.544016352678085,10.847682943352083,0,0,0,0,0,0,0,0,0,0,0,0,0,0,0,0,0,0,0,0,0,0,0,0,0,0,0,0,0,0,0,1,0,0,0,0,0,0,0,0,0,0,0
749,24.9392444341342,63.88774378041722,11.106321159984434,0,0,0,0,0,0,0,0,0,0,0,0,0,0,0,0,0,0,0,0,0,0,0,0,0,0,0,0,0,0,0,1,0,0,0,0,0,0,0,0,0,0,0
750,27.50276844629846,58.760695057883865,13.669845521251116,0,0,0,0,0,0,0,0,0,0,0,0,0,0,0,0,0,0,0,0,0,0,0,0,0,0,0,0,0,0,0,1,0,0,0,0,0,0,0,0,0,0,0
751,26.344467448744894,58.760695057883865,14.828146679552273,0,0,0,0,0,0,0,0,0,0,0,0,0,0,0,0,0,0,0,0,0,0,0,0,0,0,0,0,0,0,0,1,0,0,0,0,0,0,0,0,0,0,0
